Repository: zero705/battery-cell-lab

# Battery Cell Lab
A model of one lithium-ion cell, the LG 18650HG2 (3 Ah, NMC / graphite + SiO), built from the
public test data of McMaster University. I fitted an equivalent circuit model to the lab's pulse
tests and then checked it on 62 drive-cycle tests from -20 to 40 °C that it never saw while
fitting. You give it a current and a temperature, and it gives you the voltage, the charge left
and the heat. You can also drive it with a car's power demand and see how much energy the cell
gives before it can't keep up. You can try all of this in the [Streamlit app][app], right in the
browser.
*Measured voltage (black) and the model (orange) on two drive cycles the model was not fitted

File: data/model.json (part 1 of 4)
{
 "dataset": {
  "dataset": "LG 18650HG2 Li-ion Battery Data",
  "doi": "https://doi.org/10.17632/b5mj79w5w9.2",
  "authors": [
   "Phillip Kollmeyer",
   "Mina Naguib",
   "Michael Skells"
  ],
  "licence": {
   "name": "Creative Commons Attribution 4.0 International",
   "url": "http://creativecommons.org/licenses/by/4.0"
  }
 },
 "ocv_leave_one_out": {
  "points": 56,
  "rms_mv": 8.85045,
  "max_abs_mv": 41.634
 },
 "temperatures": [
  {
   "folder": "n20degC",
   "ambient_c": -20.0,
   "temperature_c": -19.5723,
   "hppc_file": "12-21-18_13.25 607_HPPC_n20degC_LGHG2.mat",
   "c20_file": "12-22-18_09.52 607_C20DisCh_n20degC_LGHG2.mat",
   "ocv": {
    "charge_ah": [
     0.0,
     0.005,
     0.01,
     0.015,
     0.02,
     0.025,
     0.03,
     0.035,
     0.04,
     0.045,
     0.05,
     0.055,
     0.06,
     0.065,
     0.07,
     0.075,
     0.08,
     0.085,
     0.09,
     0.095,
     0.1,
     0.105,
     0.11,
     0.115,
     0.12,
     0.125,
     0.13,
     0.135,
     0.14,
     0.145,
     0.15,
     0.155,
     0.16,
     0.165,
     0.17,
     0.175,
     0.18,
     0.185,
     0.19,
     0.195,
     0.2,
     0.205,
     0.21,
     0.215,
     0.22,
     0.225,
     0.23,
     0.235,
     0.24,
     0.245,
     0.25,
     0.255,
     0.26,
     0.265,
     0.27,
     0.275,
     0.28,
     0.285,
     0.29,
     0.295,
     0.3,
     0.305,
     0.31,
     0.315,
     0.32,
     0.325,
     0.33,
     0.335,
     0.34,
     0.345,
     0.35,
     0.355,
     0.36,
     0.365,
     0.37,
     0.375,
     0.38,
     0.385,
     0.39,
     0.395,
     0.4,
     0.405,
     0.41,
     0.415,
     0.42,
     0.425,
     0.43,
     0.435,
     0.44,
     0.445,
     0.45,
     0.455,
     0.46,
     0.465,
     0.47,
     0.475,
     0.48,
     0.485,
     0.49,
     0.495,
     0.5,
     0.505,
     0.51,
     0.515,
     0.52,
     0.525,
     0.53,
     0.535,
     0.54,
     0.545,
     0.55,
     0.555,
     0.56,
     0.565,
     0.57,
     0.575,
     0.58,
     0.585,
     0.59,
     0.595,
     0.6,
     0.605,
     0.61,
     0.615,
     0.62,
     0.625,
     0.63,
     0.635,
     0.64,
     0.645,
     0.65,
     0.655,
     0.66,
     0.665,
     0.67,
     0.675,
     0.68,
     0.685,
     0.69,
     0.695,
     0.7,
     0.705,
     0.71,
     0.715,
     0.72,
     0.725,
     0.73,
     0.735,
     0.74,
     0.745,
     0.75,
     0.755,
     0.76,
     0.765,
     0.77,
     0.775,
     0.78,
     0.785,
     0.79,
     0.795,
     0.8,
     0.805,
     0.81,
     0.815,
     0.82,
     0.825,
     0.83,
     0.835,
     0.84,
     0.845,
     0.85,
     0.855,
     0.86,
     0.865,
     0.87,
     0.875,
     0.88,
     0.885,
     0.89,
     0.895,
     0.9,
     0.905,
     0.91,
     0.915,
     0.92,
     0.925,
     0.93,
     0.935,
     0.94,
     0.945,
     0.95,
     0.955,
     0.96,
     0.965,
     0.97,
     0.975,
     0.98,
     0.985,
     0.99,
     0.995,
     1.0,
     1.005,
     1.01,
     1.015,
     1.02,
     1.025,
     1.03,
     1.035,
     1.04,
     1.045,
     1.05,
     1.055,
     1.06,
     1.065,
     1.07,
     1.075,
     1.08,
     1.085,
     1.09,
     1.095,
     1.1,
     1.105,
     1.11,
     1.115,
     1.12,
     1.125,
     1.13,
     1.135,
     1.14,
     1.145,
     1.15,
     1.155,
     1.16,
     1.165,
     1.17,
     1.175,
     1.18,
     1.185,
     1.19,
     1.195,
     1.2,
     1.205,
     1.21,
     1.215,
     1.22,
     1.225,
     1.23,
     1.235,
     1.24,
     1.245,
     1.25,
     1.255,
     1.26,
     1.265,
     1.27,
     1.275,
     1.28,
     1.285,
     1.29,
     1.295,
     1.3,
     1.305,
     1.31,
     1.315,
     1.32,
     1.325,
     1.33,
     1.335,
     1.34,
     1.345,
     1.35,
     1.355,
     1.36,
     1.365,
     1.37,
     1.375,
     1.38,
     1.385,
     1.39,
     1.395,
     1.4,
     1.405,
     1.41,
     1.415,
     1.42,
     1.425,
     1.43,
     1.435,
     1.44,
     1.445,
     1.45,
     1.455,
     1.46,
     1.465,
     1.47,
     1.475,
     1.48,
     1.485,
     1.49,
     1.495,
     1.5,
     1.505,
     1.51,
     1.515,
     1.52,
     1.525,
     1.53,
     1.535,
     1.54,
     1.545,
     1.55,
     1.555,
     1.56,
     1.565,
     1.57,
     1.575,
     1.58,
     1.585,
     1.59,
     1.595,
     1.6,
     1.605,
     1.61,
     1.615,
     1.62,
     1.625,
     1.63,
     1.635,
     1.64,
     1.645,
     1.65,
     1.655,
     1.66,
     1.665,
     1.67,
     1.675,
     1.68,
     1.685,
     1.69,
     1.695,
     1.7,
     1.705,
     1.71,
     1.715,
     1.72,
     1.725,
     1.73,
     1.735,
     1.74,
     1.745,
     1.75,
     1.755,
     1.76,
     1.765,
     1.77,
     1.775,
     1.78,
     1.785,
     1.79,
     1.795,
     1.8,
     1.805,
     1.81,
     1.815,
     1.82,
     1.825,
     1.83,
     1.835,
     1.84,
     1.845,
     1.85,
     1.855,
     1.86,
     1.865,
     1.87,
     1.875,
     1.88,
     1.885,
     1.89,
     1.895,
     1.9,
     1.905,
     1.91,
     1.915,
     1.92,
     1.925,
     1.93,
     1.935,
     1.94,
     1.945,
     1.95,
     1.955,
     1.96,
     1.965,
     1.97,
     1.975,
     1.98,
     1.985,
     1.99,
     1.995,
     2.0,
     2.005,
     2.01,
     2.015,
     2.02,
     2.025,
     2.03,
     2.035,
     2.04,
     2.045,
     2.05,
     2.055,
     2.06,
     2.065,
     2.07,
     2.075,
     2.08,
     2.085,
     2.09,
     2.095,
     2.1,
     2.105,
     2.11,
     2.115,
     2.12,
     2.125,
     2.13,
     2.135,
     2.14,
     2.145,
     2.15,
     2.155,
     2.16,
     2.165,
     2.17,
     2.175,
     2.18,
     2.185,
     2.19,
     2.195,
     2.2,
     2.205,
     2.21,
     2.215,
     2.22,
     2.225,
     2.23,
     2.235,
     2.24,
     2.245,
     2.25,
     2.255,
     2.26,
     2.265,
     2.27,
     2.275,
     2.28,
     2.285,
     2.29,
     2.295,
     2.3,
     2.305,
     2.31,
     2.315,
     2.32,
     2.325,
     2.33,
     2.335,
     2.34,
     2.345,
     2.35,
     2.355,
     2.36,
     2.365,
     2.37,
     2.375,
     2.38,
     2.385,
     2.39,
     2.395,
     2.4,
     2.405,
     2.41,
     2.415,
     2.42,
     2.425,
     2.43,
     2.435,
     2.44,
     2.445,
     2.45,
     2.455,
     2.46,
     2.465,
     2.47,
     2.475,
     2.48,
     2.485,
     2.49
    ],
    "voltage_v": [
     4.18832,
     4.1752,
     4.1665,
     4.15935,
     4.15302,
     4.14721,
     4.14226,
     4.13786,
     4.13394,
     4.13059,
     4.12743,
     4.12451,
     4.12181,
     4.11925,
     4.11653,
     4.1138,
     4.11155,
     4.10942,
     4.10787,
     4.10595,
     4.10427,
     4.1022,
     4.10108,
     4.09968,
     4.09861,
     4.09712,
     4.09594,
     4.09521,
     4.09415,
     4.09356,
     4.09292,
     4.09254,
     4.09186,
     4.09149,
     4.09024,
     4.09004,
     4.0892,
     4.08908,
     4.08845,
     4.08786,
     4.08743,
     4.08667,
     4.08625,
     4.0855,
     4.08476,
     4.08452,
     4.08348,
     4.08326,
     4.0827,
     4.08211,
     4.08141,
     4.08064,
     4.08026,
     4.07921,
     4.07857,
     4.07782,
     4.07723,
     4.07646,
     4.07577,
     4.07467,
     4.07388,
     4.07317,
     4.07219,
     4.07097,
     4.07023,
     4.06905,
     4.06844,
     4.06716,
     4.06571,
     4.06497,
     4.06373,
     4.06251,
     4.06155,
     4.06059,
     4.05919,
     4.05794,
     4.0566,
     4.05549,
     4.05411,
     4.0527,
     4.0513,
     4.04973,
     4.04834,
     4.04693,
     4.04584,
     4.04427,
     4.04286,
     4.04196,
     4.04013,
     4.03909,
     4.03662,
     4.03519,
     4.03394,
     4.0317,
     4.03079,
     4.0284,
     4.02654,
     4.02599,
     4.0231,
     4.0212,
     4.02077,
     4.01746,
     4.01554,
     4.01498,
     4.01175,
     4.01023,
     4.00927,
     4.00671,
     4.00539,
     4.00382,
     4.00154,
     4.00062,
     3.99723,
     3.99574,
     3.99506,
     3.99102,
     3.98987,
     3.98973,
     3.98575,
     3.98438,
     3.98436,
     3.97986,
     3.9778,
     3.97772,
     3.97533,
     3.97242,
     3.97217,
     3.9697,
     3.96724,
     3.9668,
     3.96384,
     3.96209,
     3.96124,
     3.95817,
     3.95688,
     3.95591,
     3.95277,
     3.9519,
     3.95059,
     3.94703,
     3.9459,
     3.94521,
     3.9413,
     3.94,
     3.93969,
     3.93561,
     3.93392,
     3.93343,
     3.93031,
     3.92928,
     3.92868,
     3.92535,
     3.92407,
     3.92352,
     3.92044,
     3.91944,
     3.91829,
     3.91513,
     3.91435,
     3.91307,
     3.91027,
     3.90971,
     3.9083,
     3.90523,
     3.9045,
     3.90371,
     3.90058,
     3.89971,
     3.89913,
     3.89593,
     3.89487,
     3.894,
     3.89094,
     3.88998,
     3.88965,
     3.88727,
     3.88631,
     3.8858,
     3.88274,
     3.88174,
     3.88106,
     3.87813,
     3.8775,
     3.87729,
     3.87346,
     3.87232,
     3.87229,
     3.86936,
     3.86791,
     3.86784,
     3.86466,
     3.86314,
     3.86298,
     3.86006,
     3.85877,
     3.85869,
     3.85628,
     3.85474,
     3.85443,
     3.85183,
     3.85026,
     3.84963,
     3.84663,
     3.84559,
     3.84513,
     3.84252,
     3.84149,
     3.84062,
     3.83772,
     3.83685,
     3.8357,
     3.83288,
     3.83229,
     3.83101,
     3.82812,
     3.82731,
     3.826,
     3.82336,
     3.82267,
     3.82148,
     3.81876,
     3.81803,
     3.81678,
     3.81338,
     3.81209,
     3.81139,
     3.80855,
     3.80765,
     3.80618,
     3.80292,
     3.8019,
     3.8008,
     3.79782,
     3.79679,
     3.79499,
     3.79208,
     3.79098,
     3.78932,
     3.78725,
     3.78657,
     3.78351,
     3.78121,
     3.78053,
     3.77746,
     3.77534,
     3.77486,
     3.77201,
     3.7701,
     3.7694,
     3.76621,
     3.76443,
     3.76356,
     3.76071,
     3.75952,
     3.75808,
     3.75452,
     3.75365,
     3.75257,
     3.74843,
     3.74742,
     3.74724,
     3.74216,
     3.74027,
     3.74019,
     3.7372,
     3.73508,
     3.73483,
     3.73208,
     3.73019,
     3.7295,
     3.7265,
     3.72476,
     3.72356,
     3.72008,
     3.71873,
     3.71805,
     3.71468,
     3.71316,
     3.71224,
     3.70869,
     3.70755,
     3.70643,
     3.70317,
     3.7021,
     3.70065,
     3.6974,
     3.69648,
     3.69478,
     3.69205,
     3.69155,
     3.68968,
     3.68699,
     3.68648,
     3.68336,
     3.68112,
     3.68097,
     3.67858,
     3.67657,
     3.676,
     3.67285,
     3.6712,
     3.67041,
     3.66732,
     3.66604,
     3.66517,
     3.6624,
     3.66124,
     3.66025,
     3.65752,
     3.65659,
     3.65503,
     3.65217,
     3.65159,
     3.64981,
     3.64738,
     3.64697,
     3.64545,
     3.64338,
     3.64288,
     3.64126,
     3.63896,
     3.63816,
     3.63644,
     3.63391,
     3.6334,
     3.63228,
     3.63005,
     3.62957,
     3.62789,
     3.62524,
     3.62437,
     3.62326,
     3.62122,
     3.62048,
     3.61831,
     3.61682,
     3.61646,
     3.61372,
     3.61228,
     3.61219,
     3.60926,
     3.60756,
     3.60696,
     3.60379,
     3.60265,
     3.60259,
     3.60038,
     3.59909,
     3.59856,
     3.59632,
     3.59539,
     3.59473,
     3.59233,
     3.59156,
     3.59054,
     3.58804,
     3.58743,
     3.58627,
     3.58374,
     3.58328,
     3.58133,
     3.57908,
     3.57884,
     3.57681,
     3.57503,
     3.57502,
     3.57287,
     3.5711,
     3.57062,
     3.56841,
     3.5672,
     3.56676,
     3.56421,
     3.56325,
     3.56277,
     3.56005,
     3.55903,
     3.55831,
     3.55572,
     3.5553,
     3.55444,
     3.55208,
     3.55169,
     3.55068,
     3.5483,
     3.54776,
     3.54613,
     3.54415,
     3.54389,
     3.5419,
     3.54014,
     3.54013,
     3.53859,
     3.53708,
     3.53689,
     3.53413,
     3.5319,
     3.53181,
     3.53094,
     3.52903,
     3.52889,
     3.5267,
     3.52449,
     3.52428,
     3.5229,
     3.52069,
     3.52031,
     3.51816,
     3.51659,
     3.51588,
     3.51284,
     3.51192,
     3.51119,
     3.50827,
     3.50743,
     3.50541,
     3.50252,
     3.50191,
     3.4994,
     3.49661,
     3.49653,
     3.49527,
     3.49295,
     3.49236,
     3.49014,
     3.48703,
     3.48635,
     3.48548,
     3.48323,
     3.48279,
     3.48134,
     3.47772,
     3.47674,
     3.47654,
     3.47345,
     3.47234,
     3.47108,
     3.46746,
     3.46587,
     3.46505,
     3.46218,
     3.46093,
     3.45839,
     3.45482,
     3.45323,
     3.4511,
     3.44646,
     3.44335,
     3.4402,
     3.43536,
     3.43227,
     3.42845,
     3.4218,
     3.41688,
     3.41333,
     3.40677,
     3.40191,
     3.39624,
     3.38842,
     3.38291,
     3.37613,
     3.3686,
     3.36416,
     3.35949,
     3.35162,
     3.34632,
     3.33877,
     3.32881,
     3.32274,
     3.3182,
     3.30987,
     3.30424,
     3.29855,
     3.28879,
     3.28203,
     3.27713,
     3.26896,
     3.26316,
     3.25595,
     3.24478,
     3.23696,
     3.23167,
     3.22307,
     3.2152,
     3.20796,
     3.19396,
     3.18347,
     3.17531,
     3.16197,
     3.15246,
     3.14173,
     3.12208,
     3.10859,
     3.09213,
     3.07305,
     3.05893,
     3.04247,
     3.01622,
     2.98733
    ]
   },
   "rest_points": [
    {
     "charge_ah": 0.0,
     "voltage_v": 4.18832,
     "temperature_c": -19.7698
    },
    {
     "charge_ah": 0.150027,
     "voltage_v": 4.09292,
     "temperature_c": -19.7698
    },
    {
     "charge_ah": 0.300088,
     "voltage_v": 4.07387,
     "temperature_c": -19.7698
    },
    {
     "charge_ah": 0.600087,
     "voltage_v": 3.98436,
     "temperature_c": -19.875
    },
    {
     "charge_ah": 0.900058,
     "voltage_v": 3.88103,
     "temperature_c": -19.5595
    },
    {
     "charge_ah": 1.20012,
     "voltage_v": 3.78343,
     "temperature_c": -19.7698
    },
    {
     "charge_ah": 1.50015,
     "voltage_v": 3.67117,
     "temperature_c": -19.3492
    },
    {
     "charge_ah": 1.80001,
     "voltage_v": 3.58132,
     "temperature_c": -18.7182
    },
    {
     "charge_ah": 2.10004,
     "voltage_v": 3.49653,
     "temperature_c": -19.244
    },
    {
     "charge_ah": 2.31353,
     "voltage_v": 3.36135,
     "temperature_c": 23.7658
    }
   ],
   "variants": {
    "charge_transfer": {
     "levels": [
      {
       "charge_ah": -0.0,
       "temperature_c": -19.6709,
       "r0_ohm": 0.0345778,
       "r1_ohm": 0.0745086,
       "tau1_s": 0.598576,
       "r2_ohm": 0.0747911,
       "tau2_s": 20.0,
       "i0_a": 0.0172171,
       "rms_v": 0.0254904,
       "pulse_rms_v": 0.0467613,
       "samples": 3936,
       "longest_rest_s": 3600.01,
       "identifiable": true
      },
      {
       "charge_ah": 0.150027,
       "temperature_c": -19.602,
       "r0_ohm": 0.0382801,
       "r1_ohm": 0.0677731,
       "tau1_s": 0.600146,
       "r2_ohm": 0.0749274,
       "tau2_s": 35.3776,
       "i0_a": 0.0439084,
       "rms_v": 0.0162251,
       "pulse_rms_v": 0.0298549,
       "samples": 3749,
       "longest_rest_s": 3600.0,
       "identifiable": true
      },
      {
       "charge_ah": 0.300088,
       "temperature_c": -19.7143,
       "r0_ohm": 0.0447335,
       "r1_ohm": 0.0579893,
       "tau1_s": 0.546334,
       "r2_ohm": 0.0937093,
       "tau2_s": 56.505,
       "i0_a": 0.106354,
       "rms_v": 0.0122046,
       "pulse_rms_v": 0.0190446,
       "samples": 4045,
       "longest_rest_s": 3600.01,
       "identifiable": true
      },
      {
       "charge_ah": 0.600087,
       "temperature_c": -19.6365,
       "r0_ohm": 0.048594,
       "r1_ohm": 0.0470098,
       "tau1_s": 0.457943,
       "r2_ohm": 0.0893129,
       "tau2_s": 65.1754,
       "i0_a": 0.18704,
       "rms_v": 0.00899698,
       "pulse_rms_v": 0.0122382,
       "samples": 4096,
       "longest_rest_s": 3600.01,
       "identifiable": true
      },
      {
       "charge_ah": 0.900058,
       "temperature_c": -19.63,
       "r0_ohm": 0.0543091,
       "r1_ohm": 0.0407531,
       "tau1_s": 0.542538,
       "r2_ohm": 0.115128,
       "tau2_s": 102.051,
       "i0_a": 0.236232,
       "rms_v": 0.00841422,
       "pulse_rms_v": 0.00968763,
       "samples": 4097,
       "longest_rest_s": 3600.01,
       "identifiable": true
      },
      {
       "charge_ah": 1.20012,
       "temperature_c": -19.3675,
       "r0_ohm": 0.0565296,
       "r1_ohm": 0.0391956,
       "tau1_s": 0.620858,
       "r2_ohm": 0.143495,
       "tau2_s": 149.507,
       "i0_a": 0.245193,
       "rms_v": 0.00891582,
       "pulse_rms_v": 0.01111,
       "samples": 4099,
       "longest_rest_s": 3600.01,
       "identifiable": true
      },
      {
       "charge_ah": 1.50015,
       "temperature_c": -19.3669,
       "r0_ohm": 0.0570829,
       "r1_ohm": 0.0388442,
       "tau1_s": 0.706943,
       "r2_ohm": 0.181677,
       "tau2_s": 234.078,
       "i0_a": 0.234766,
       "rms_v": 0.00930334,
       "pulse_rms_v": 0.0135366,
       "samples": 4096,
       "longest_rest_s": 3600.01,
       "identifiable": true
      },
      {
       "charge_ah": 1.80001,
       "temperature_c": -19.6672,
       "r0_ohm": 0.0585164,
       "r1_ohm": 0.0454491,
       "tau1_s": 0.564189,
       "r2_ohm": 0.226135,
       "tau2_s": 380.998,
       "i0_a": 0.249511,
       "rms_v": 0.0101659,
       "pulse_rms_v": 0.0135514,
       "samples": 4045,
       "longest_rest_s": 3600.01,
       "identifiable": true
      },
      {
       "charge_ah": 2.10004,
       "temperature_c": -19.4957,
       "r0_ohm": 0.0616537,
       "r1_ohm": 0.064822,
       "tau1_s": 0.516867,
       "r2_ohm": 0.0749774,
       "tau2_s": 50.3805,
       "i0_a": 0.32231,
       "rms_v": 0.00492066,
       "pulse_rms_v": 0.00817649,
       "samples": 3430,
       "longest_rest_s": 609.931,
       "identifiable": true
      }
     ]
    },
    "linear": {
     "levels": [
      {
       "charge_ah": -0.0,
       "temperature_c": -19.6709,
       "r0_ohm": 0.0920811,
       "r1_ohm": 0.0724304,
       "tau1_s": 0.602255,
       "r2_ohm": 0.0776045,
       "tau2_s": 20.0,
       "i0_a": 1000000000.0,
       "rms_v": 0.0476786,
       "pulse_rms_v": 0.128237,
       "samples": 3936,
       "longest_rest_s": 3600.01,
       "identifiable": true
      },
      {
       "charge_ah": 0.150027,
       "temperature_c": -19.602,
       "r0_ohm": 0.0973834,
       "r1_ohm": 0.061252,
       "tau1_s": 1.04552,
       "r2_ohm": 0.149096,
       "tau2_s": 120.601,
       "i0_a": 1000000000.0,
       "rms_v": 0.0342285,
       "pulse_rms_v": 0.082566,
       "samples": 3749,
       "longest_rest_s": 3600.0,
       "identifiable": true
      },
      {
       "charge_ah": 0.300088,
       "temperature_c": -19.7143,
       "r0_ohm": 0.092564,
       "r1_ohm": 0.0540174,
       "tau1_s": 0.927129,
       "r2_ohm": 0.145955,
       "tau2_s": 142.423,
       "i0_a": 1000000000.0,
       "rms_v": 0.0275907,
       "pulse_rms_v": 0.0565348,
       "samples": 4045,
       "longest_rest_s": 3600.01,
       "identifiable": true
      },
      {
       "charge_ah": 0.600087,
       "temperature_c": -19.6365,
       "r0_ohm": 0.091941,
       "r1_ohm": 0.0412383,
       "tau1_s": 0.912017,
       "r2_ohm": 0.131455,
       "tau2_s": 149.812,
       "i0_a": 1000000000.0,
       "rms_v": 0.0201053,
       "pulse_rms_v": 0.0392827,
       "samples": 4096,
       "longest_rest_s": 3600.01,
       "identifiable": true
      },
      {
       "charge_ah": 0.900058,
       "temperature_c": -19.63,
       "r0_ohm": 0.0962243,
       "r1_ohm": 0.0329646,
       "tau1_s": 1.24759,
       "r2_ohm": 0.155066,
       "tau2_s": 194.663,
       "i0_a": 1000000000.0,
       "rms_v": 0.0171258,
       "pulse_rms_v": 0.0326724,
       "samples": 4097,
       "longest_rest_s": 3600.01,
       "identifiable": true
      },
      {
       "charge_ah": 1.20012,
       "temperature_c": -19.3675,
       "r0_ohm": 0.0949867,
       "r1_ohm": 0.0334053,
       "tau1_s": 1.12609,
       "r2_ohm": 0.179526,
       "tau2_s": 236.792,
       "i0_a": 1000000000.0,
       "rms_v": 0.0171851,
       "pulse_rms_v": 0.0329055,
       "samples": 4099,
       "longest_rest_s": 3600.01,
       "identifiable": true
      },
      {
       "charge_ah": 1.50015,
       "temperature_c": -19.3669,
       "r0_ohm": 0.0925711,
       "r1_ohm": 0.0355358,
       "tau1_s": 0.963865,
       "r2_ohm": 0.212735,
       "tau2_s": 303.562,
       "i0_a": 1000000000.0,
       "rms_v": 0.0181291,
       "pulse_rms_v": 0.0352368,
       "samples": 4096,
       "longest_rest_s": 3600.01,
       "identifiable": true
      },
      {
       "charge_ah": 1.80001,
       "temperature_c": -19.6672,
       "r0_ohm": 0.105803,
       "r1_ohm": 0.0372048,
       "tau1_s": 1.45033,
       "r2_ohm": 0.244438,
       "tau2_s": 390.668,
       "i0_a": 1000000000.0,
       "rms_v": 0.0163128,
       "pulse_rms_v": 0.0294069,
       "samples": 4045,
       "longest_rest_s": 3600.01,
       "identifiable": true
      },
      {
       "charge_ah": 2.10004,
       "temperature_c": -19.4957,
       "r0_ohm": 0.0929102,
       "r1_ohm": 0.0719615,
       "tau1_s": 0.573179,
       "r2_ohm": 0.0666652,
       "tau2_s": 41.4232,
       "i0_a": 1000000000.0,
       "rms_v": 0.0084341,
       "pulse_rms_v": 0.0169984,
       "samples": 3430,
       "longest_rest_s": 609.931,
       "identifiable": true
      }
     ]
    }
   }
  },
  {
   "folder": "n10degC",
   "ambient_c": -10.0,
   "temperature_c": -10.1875,
   "hppc_file": "12-04-18_22.00 593_HPPC_n10degC_LGHG2.mat",
   "c20_file": "12-05-18_20.13 593_C20DisCh_n10degC_LGHG2.mat",
   "ocv": {
    "charge_ah": [
     0.0,
     0.005,
     0.01,
     0.015,
     0.02,
     0.025,
     0.03,
     0.035,
     0.04,
     0.045,
     0.05,
     0.055,
     0.06,
     0.065,
     0.07,
     0.075,
     0.08,
     0.085,
     0.09,
     0.095,
     0.1,
     0.105,
     0.11,
     0.115,
     0.12,
     0.125,
     0.13,
     0.135,
     0.14,
     0.145,
     0.15,
     0.155,
     0.16,
     0.165,
     0.17,
     0.175,
     0.18,
     0.185,
     0.19,
     0.195,
     0.2,
     0.205,
     0.21,
     0.215,
     0.22,
     0.225,
     0.23,
     0.235,
     0.24,
     0.245,
     0.25,
     0.255,
     0.26,
     0.265,
     0.27,
     0.275,
     0.28,
     0.285,
     0.29,
     0.295,
     0.3,
     0.305,
     0.31,
     0.315,
     0.32,
     0.325,
     0.33,
     0.335,
     0.34,
     0.345,
     0.35,
     0.355,
     0.36,
     0.365,
     0.37,
     0.375,
     0.38,
     0.385,
     0.39,
     0.395,
     0.4,
     0.405,
     0.41,
     0.415,
     0.42,
     0.425,
     0.43,
     0.435,
     0.44,
     0.445,
     0.45,
     0.455,
     0.46,
     0.465,
     0.47,
     0.475,
     0.48,
     0.485,
     0.49,
     0.495,
     0.5,
     0.505,
     0.51,
     0.515,
     0.52,
     0.525,
     0.53,
     0.535,
     0.54,
     0.545,
     0.55,
     0.555,
     0.56,
     0.565,
     0.57,
     0.575,
     0.58,
     0.585,
     0.59,
     0.595,
     0.6,
     0.605,
     0.61,
     0.615,
     0.62,
     0.625,
     0.63,
     0.635,
     0.64,
     0.645,
     0.65,
     0.655,
     0.66,
     0.665,
     0.67,
     0.675,
     0.68,
     0.685,
     0.69,
     0.695,
     0.7,
     0.705,
     0.71,
     0.715,
     0.72,
     0.725,
     0.73,
     0.735,
     0.74,
     0.745,
     0.75,
     0.755,
     0.76,
     0.765,
     0.77,
     0.775,
     0.78,
     0.785,
     0.79,
     0.795,
     0.8,
     0.805,
     0.81,
     0.815,
     0.82,
     0.825,
     0.83,
     0.835,
     0.84,
     0.845,
     0.85,
     0.855,
     0.86,
     0.865,
     0.87,
     0.875,
     0.88,
     0.885,
     0.89,
     0.895,
     0.9,
     0.905,
     0.91,
     0.915,
     0.92,
     0.925,
     0.93,
     0.935,
     0.94,
     0.945,
     0.95,
     0.955,
     0.96,
     0.965,
     0.97,
     0.975,
     0.98,
     0.985,
     0.99,
     0.995,
     1.0,
     1.005,
     1.01,
     1.015,
     1.02,
     1.025,
     1.03,
     1.035,
     1.04,
     1.045,
     1.05,
     1.055,
     1.06,
     1.065,
     1.07,
     1.075,
     1.08,
     1.085,
     1.09,
     1.095,
     1.1,
     1.105,
     1.11,
     1.115,
     1.12,
     1.125,
     1.13,
     1.135,
     1.14,
     1.145,
     1.15,
     1.155,
     1.16,
     1.165,
     1.17,
     1.175,
     1.18,
     1.185,
     1.19,
     1.195,
     1.2,
     1.205,
     1.21,
     1.215,
     1.22,
     1.225,
     1.23,
     1.235,
     1.24,
     1.245,
     1.25,
     1.255,
     1.26,
     1.265,
     1.27,
     1.275,
     1.28,
     1.285,
     1.29,
     1.295,
     1.3,
     1.305,
     1.31,
     1.315,
     1.32,
     1.325,
     1.33,
     1.335,
     1.34,
     1.345,
     1.35,
     1.355,
     1.36,
     1.365,
     1.37,
     1.375,
     1.38,
     1.385,
     1.39,
     1.395,
     1.4,
     1.405,
     1.41,
     1.415,
     1.42,
     1.425,
     1.43,
     1.435,
     1.44,
     1.445,
     1.45,
     1.455,
     1.46,
     1.465,
     1.47,
     1.475,
     1.48,
     1.485,
     1.49,
     1.495,
     1.5,
     1.505,
     1.51,
     1.515,
     1.52,
     1.525,
     1.53,
     1.535,
     1.54,
     1.545,
     1.55,
     1.555,
     1.56,
     1.565,
     1.57,
     1.575,
     1.58,
     1.585,
     1.59,
     1.595,
     1.6,
     1.605,
     1.61,
     1.615,
     1.62,
     1.625,
     1.63,
     1.635,
     1.64,
     1.645,
     1.65,
     1.655,
     1.66,
     1.665,
     1.67,
     1.675,
     1.68,
     1.685,
     1.69,
     1.695,
     1.7,
     1.705,
     1.71,
     1.715,
     1.72,
     1.725,
     1.73,
     1.735,
     1.74,
     1.745,
     1.75,
     1.755,
     1.76,
     1.765,
     1.77,
     1.775,
     1.78,
     1.785,
     1.79,
     1.795,
     1.8,
     1.805,
     1.81,
     1.815,
     1.82,
     1.825,
     1.83,
     1.835,
     1.84,
     1.845,
     1.85,
     1.855,
     1.86,
     1.865,
     1.87,
     1.875,
     1.88,
     1.885,
     1.89,
     1.895,
     1.9,
     1.905,
     1.91,
     1.915,
     1.92,
     1.925,
     1.93,
     1.935,
     1.94,
     1.945,
     1.95,
     1.955,
     1.96,
     1.965,
     1.97,
     1.975,
     1.98,
     1.985,
     1.99,
     1.995,
     2.0,
     2.005,
     2.01,
     2.015,
     2.02,
     2.025,
     2.03,
     2.035,
     2.04,
     2.045,
     2.05,
     2.055,
     2.06,
     2.065,
     2.07,
     2.075,
     2.08,
     2.085,
     2.09,
     2.095,
     2.1,
     2.105,
     2.11,
     2.115,
     2.12,
     2.125,
     2.13,
     2.135,
     2.14,
     2.145,
     2.15,
     2.155,
     2.16,
     2.165,
     2.17,
     2.175,
     2.18,
     2.185,
     2.19,
     2.195,
     2.2,
     2.205,
     2.21,
     2.215,
     2.22,
     2.225,
     2.23,
     2.235,
     2.24,
     2.245,
     2.25,
     2.255,
     2.26,
     2.265,
     2.27,
     2.275,
     2.28,
     2.285,
     2.29,
     2.295,
     2.3,
     2.305,
     2.31,
     2.315,
     2.32,
     2.325,
     2.33,
     2.335,
     2.34,
     2.345,
     2.35,
     2.355,
     2.36,
     2.365,
     2.37,
     2.375,
     2.38,
     2.385,
     2.39,
     2.395,
     2.4,
     2.405,
     2.41,
     2.415,
     2.42,
     2.425,
     2.43,
     2.435,
     2.44,
     2.445,
     2.45,
     2.455,
     2.46,
     2.465,
     2.47,
     2.475,
     2.48,
     2.485,
     2.49,
     2.495,
     2.5,
     2.505,
     2.51,
     2.515,
     2.52,
     2.525,
     2.53,
     2.535,
     2.54,
     2.545,
     2.55,
     2.555,
     2.56
    ],
    "voltage_v": [
     4.19001,
     4.17945,
     4.17175,
     4.16553,
     4.16017,
     4.15512,
     4.15071,
     4.14651,
     4.14267,
     4.13927,
     4.13611,
     4.13301,
     4.13019,
     4.12759,
     4.12486,
     4.12257,
     4.12044,
     4.11824,
     4.11632,
     4.11441,
     4.1127,
     4.111,
     4.10941,
     4.10791,
     4.10653,
     4.10517,
     4.10384,
     4.10274,
     4.10176,
     4.1007,
     4.09982,
     4.09891,
     4.09788,
     4.09717,
     4.09614,
     4.09527,
     4.09441,
     4.09387,
     4.09318,
     4.09235,
     4.09168,
     4.09097,
     4.0903,
     4.08963,
     4.08897,
     4.08832,
     4.08767,
     4.08704,
     4.0864,
     4.0857,
     4.08517,
     4.08448,
     4.08389,
     4.08338,
     4.08274,
     4.08207,
     4.08163,
     4.08097,
     4.0804,
     4.07976,
     4.07926,
     4.07873,
     4.07807,
     4.07759,
     4.07695,
     4.07633,
     4.07586,
     4.07524,
     4.0748,
     4.07401,
     4.07341,
     4.07282,
     4.07205,
     4.07147,
     4.07071,
     4.06996,
     4.06921,
     4.06846,
     4.0676,
     4.06687,
     4.06597,
     4.06508,
     4.06418,
     4.06329,
     4.06223,
     4.06134,
     4.06029,
     4.05916,
     4.05811,
     4.05706,
     4.0559,
     4.05463,
     4.05342,
     4.05221,
     4.05094,
     4.04959,
     4.04822,
     4.04696,
     4.04558,
     4.04402,
     4.04262,
     4.04106,
     4.03951,
     4.03811,
     4.03622,
     4.03494,
     4.0331,
     4.03144,
     4.03019,
     4.02798,
     4.02629,
     4.02476,
     4.02218,
     4.0203,
     4.01908,
     4.01731,
     4.01456,
     4.01289,
     4.01166,
     4.00915,
     4.00715,
     4.00566,
     4.0034,
     4.0017,
     3.99945,
     3.99756,
     3.99586,
     3.99349,
     3.99175,
     3.98935,
     3.98737,
     3.98536,
     3.98336,
     3.9814,
     3.97918,
     3.97742,
     3.97485,
     3.97309,
     3.97085,
     3.96875,
     3.967,
     3.96458,
     3.96276,
     3.96057,
     3.95821,
     3.95657,
     3.95441,
     3.95219,
     3.95069,
     3.94827,
     3.94617,
     3.94455,
     3.94204,
     3.94024,
     3.93839,
     3.93607,
     3.93455,
     3.93236,
     3.93025,
     3.92881,
     3.92646,
     3.92459,
     3.92287,
     3.92057,
     3.91886,
     3.91728,
     3.91494,
     3.91325,
     3.91151,
     3.90922,
     3.90751,
     3.90574,
     3.90371,
     3.90216,
     3.90011,
     3.89809,
     3.89656,
     3.89452,
     3.89251,
     3.89098,
     3.88952,
     3.88736,
     3.88581,
     3.8842,
     3.88218,
     3.88066,
     3.87884,
     3.87673,
     3.87535,
     3.87388,
     3.87178,
     3.87022,
     3.86889,
     3.86691,
     3.86544,
     3.86404,
     3.86197,
     3.86049,
     3.85904,
     3.85698,
     3.85564,
     3.85437,
     3.85238,
     3.85086,
     3.8498,
     3.84784,
     3.84625,
     3.84495,
     3.84344,
     3.84165,
     3.84039,
     3.83887,
     3.83709,
     3.83579,
     3.83431,
     3.83219,
     3.83088,
     3.82991,
     3.82786,
     3.82615,
     3.82498,
     3.82346,
     3.8216,
     3.82037,
     3.81854,
     3.81697,
     3.81573,
     3.81383,
     3.81237,
     3.81103,
     3.80871,
     3.80724,
     3.80617,
     3.8041,
     3.80238,
     3.8012,
     3.79946,
     3.79764,
     3.79637,
     3.7945,
     3.79259,
     3.79118,
     3.78957,
     3.78763,
     3.78628,
     3.78455,
     3.78256,
     3.78121,
     3.77917,
     3.7773,
     3.77594,
     3.77406,
     3.77203,
     3.77064,
     3.76883,
     3.76661,
     3.76517,
     3.76358,
     3.76132,
     3.75967,
     3.75834,
     3.75606,
     3.7544,
     3.75292,
     3.7507,
     3.74898,
     3.74734,
     3.74504,
     3.74329,
     3.74184,
     3.73971,
     3.73787,
     3.73635,
     3.73419,
     3.73234,
     3.73079,
     3.72881,
     3.72664,
     3.7251,
     3.72316,
     3.72114,
     3.71973,
     3.71766,
     3.71578,
     3.71423,
     3.71251,
     3.71044,
     3.70872,
     3.70718,
     3.705,
     3.70327,
     3.70175,
     3.69977,
     3.69801,
     3.69649,
     3.6951,
     3.69335,
     3.69163,
     3.68984,
     3.68785,
     3.68623,
     3.68473,
     3.68325,
     3.68177,
     3.68023,
     3.6786,
     3.67722,
     3.67543,
     3.67339,
     3.67274,
     3.67134,
     3.66939,
     3.66835,
     3.66699,
     3.66532,
     3.66429,
     3.66296,
     3.66114,
     3.66011,
     3.6594,
     3.65752,
     3.65631,
     3.65543,
     3.6541,
     3.65254,
     3.65149,
     3.65035,
     3.64897,
     3.6482,
     3.64686,
     3.6454,
     3.64476,
     3.64312,
     3.64218,
     3.64124,
     3.63975,
     3.63898,
     3.6377,
     3.63631,
     3.63568,
     3.63429,
     3.63277,
     3.63218,
     3.63135,
     3.62967,
     3.6287,
     3.62794,
     3.62634,
     3.62521,
     3.6246,
     3.62299,
     3.62191,
     3.62116,
     3.61984,
     3.61842,
     3.61763,
     3.61653,
     3.61457,
     3.61372,
     3.61307,
     3.6114,
     3.60992,
     3.60904,
     3.608,
     3.6061,
     3.6048,
     3.60403,
     3.60201,
     3.60061,
     3.59982,
     3.59801,
     3.59637,
     3.59538,
     3.59369,
     3.59182,
     3.59064,
     3.58909,
     3.58701,
     3.58562,
     3.58414,
     3.5819,
     3.58005,
     3.57882,
     3.57633,
     3.57427,
     3.5728,
     3.57059,
     3.56815,
     3.56633,
     3.56419,
     3.56137,
     3.55956,
     3.55715,
     3.55415,
     3.55212,
     3.5499,
     3.54693,
     3.54455,
     3.54246,
     3.53937,
     3.53715,
     3.5348,
     3.53193,
     3.52997,
     3.52795,
     3.52537,
     3.52387,
     3.52198,
     3.51964,
     3.51847,
     3.51718,
     3.51508,
     3.51381,
     3.51262,
     3.51055,
     3.50922,
     3.50824,
     3.50643,
     3.50517,
     3.50424,
     3.50218,
     3.5008,
     3.49995,
     3.49808,
     3.49649,
     3.49552,
     3.49384,
     3.4919,
     3.49094,
     3.48931,
     3.48717,
     3.48605,
     3.48435,
     3.48238,
     3.48107,
     3.47931,
     3.47714,
     3.47566,
     3.47391,
     3.47148,
     3.46994,
     3.46791,
     3.46508,
     3.46336,
     3.46158,
     3.45854,
     3.45618,
     3.45402,
     3.45058,
     3.44737,
     3.44473,
     3.44089,
     3.43649,
     3.4326,
     3.42824,
     3.42269,
     3.418,
     3.4137,
     3.40815,
     3.4033,
     3.39904,
     3.39297,
     3.38761,
     3.38304,
     3.37687,
     3.37053,
     3.36499,
     3.35973,
     3.3529,
     3.34712,
     3.34124,
     3.33379,
     3.32736,
     3.32093,
     3.31316,
     3.30655,
     3.29963,
     3.29151,
     3.28457,
     3.27721,
     3.2686,
     3.26191,
     3.25607,
     3.24889,
     3.24407,
     3.24091,
     3.23621,
     3.23243,
     3.23051,
     3.22771,
     3.22374,
     3.2212,
     3.21951,
     3.21486,
     3.21177,
     3.20942,
     3.20244,
     3.19714,
     3.1918,
     3.18183,
     3.17311,
     3.16375,
     3.14857,
     3.13404,
     3.11979,
     3.10077,
     3.07959,
     3.05874,
     3.03065,
     2.9998,
     2.96856,
     2.92568,
     2.87937
    ]
   },
   "rest_points": [
    {
     "charge_ah": 0.0,
     "voltage_v": 4.19001,
     "temperature_c": -10.4107
    },
    {
     "charge_ah": 0.14992,
     "voltage_v": 4.09983,
     "temperature_c": -10.5159
    },
    {
     "charge_ah": 0.300007,
     "voltage_v": 4.07926,
     "temperature_c": -11.252
    },
    {
     "charge_ah": 0.60009,
     "voltage_v": 4.00712,
     "temperature_c": -10.7262
    },
    {
     "charge_ah": 0.900154,
     "voltage_v": 3.88946,
     "temperature_c": -10.2004
    },
    {
     "charge_ah": 1.2002,
     "voltage_v": 3.79253,
     "temperature_c": -10.0952
    },
    {
     "charge_ah": 1.50021,
     "voltage_v": 3.68617,
     "temperature_c": -10.8313
    },
    {
     "charge_ah": 1.80014,
     "voltage_v": 3.61133,
     "temperature_c": -9.56943
    },
    {
     "charge_ah": 2.10021,
     "voltage_v": 3.5021,
     "temperature_c": -9.46427
    },
    {
     "charge_ah": 2.40008,
     "voltage_v": 3.26847,
     "temperature_c": -9.46427
    },
    {
     "charge_ah": 2.4728,
     "voltage_v": 3.21065,
     "temperature_c": 24.9226
    }
   ],
   "variants": {
    "charge_transfer": {
     "levels": [
      {
       "charge_ah": -0.0,
       "temperature_c": -9.75167,
       "r0_ohm": 0.0276501,
       "r1_ohm": 0.0323451,
       "tau1_s": 0.473552,
       "r2_ohm": 0.0391438,
       "tau2_s": 30.0259,
       "i0_a": 0.0527897,
       "rms_v": 0.0172555,
       "pulse_rms_v": 0.0371875,
       "samples": 3914,
       "longest_rest_s": 3600.01,
       "identifiable": true
      },
      {
       "charge_ah": 0.14992,
       "temperature_c": -10.1405,
       "r0_ohm": 0.0333617,
       "r1_ohm": 0.0270843,
       "tau1_s": 0.479262,
       "r2_ohm": 0.0507016,
       "tau2_s": 47.8527,
       "i0_a": 0.195586,
       "rms_v": 0.0121079,
       "pulse_rms_v": 0.0212613,
       "samples": 3974,
       "longest_rest_s": 3600.01,
       "identifiable": true
      },
      {
       "charge_ah": 0.300007,
       "temperature_c": -10.9169,
       "r0_ohm": 0.0356452,
       "r1_ohm": 0.0206993,
       "tau1_s": 0.504824,
       "r2_ohm": 0.0608286,
       "tau2_s": 59.5889,
       "i0_a": 0.331505,
       "rms_v": 0.0106596,
       "pulse_rms_v": 0.0169896,
       "samples": 4028,
       "longest_rest_s": 3600.01,
       "identifiable": true
      },
      {
       "charge_ah": 0.60009,
       "temperature_c": -10.3666,
       "r0_ohm": 0.0410923,
       "r1_ohm": 0.014235,
       "tau1_s": 0.720073,
       "r2_ohm": 0.0753886,
       "tau2_s": 73.1518,
       "i0_a": 0.696502,
       "rms_v": 0.00957298,
       "pulse_rms_v": 0.0145792,
       "samples": 4089,
       "longest_rest_s": 3600.01,
       "identifiable": true
      },
      {
       "charge_ah": 0.900154,
       "temperature_c": -10.5058,
       "r0_ohm": 0.0451004,
       "r1_ohm": 0.010326,
       "tau1_s": 2.22793,
       "r2_ohm": 0.0590388,
       "tau2_s": 80.8911,
       "i0_a": 0.781885,
       "rms_v": 0.00808831,
       "pulse_rms_v": 0.0120476,
       "samples": 4094,
       "longest_rest_s": 3600.01,
       "identifiable": true
      },
      {
       "charge_ah": 1.2002,
       "temperature_c": -9.99075,
       "r0_ohm": 0.0478948,
       "r1_ohm": 0.0103172,
       "tau1_s": 3.91313,
       "r2_ohm": 0.09128,
       "tau2_s": 138.754,
       "i0_a": 1.05213,
       "rms_v": 0.00718691,
       "pulse_rms_v": 0.0109411,
       "samples": 4092,
       "longest_rest_s": 3600.01,
       "identifiable": true
      },
      {
       "charge_ah": 1.50021,
       "temperature_c": -10.4811,
       "r0_ohm": 0.0473292,
       "r1_ohm": 0.0101565,
       "tau1_s": 4.24975,
       "r2_ohm": 0.107722,
       "tau2_s": 173.712,
       "i0_a": 0.928895,
       "rms_v": 0.00821787,
       "pulse_rms_v": 0.0118926,
       "samples": 4091,
       "longest_rest_s": 3600.01,
       "identifiable": true
      },
      {
       "charge_ah": 1.80014,
       "temperature_c": -9.96075,
       "r0_ohm": 0.0477038,
       "r1_ohm": 0.0107489,
       "tau1_s": 2.23174,
       "r2_ohm": 0.0917584,
       "tau2_s": 125.637,
       "i0_a": 0.972229,
       "rms_v": 0.00599203,
       "pulse_rms_v": 0.00934513,
       "samples": 4038,
       "longest_rest_s": 3600.01,
       "identifiable": true
      },
      {
       "charge_ah": 2.10021,
       "temperature_c": -9.78433,
       "r0_ohm": 0.0432218,
       "r1_ohm": 0.0211994,
       "tau1_s": 0.566032,
       "r2_ohm": 0.188656,
       "tau2_s": 251.552,
       "i0_a": 1.16064,
       "rms_v": 0.0074599,
       "pulse_rms_v": 0.00984906,
       "samples": 4006,
       "longest_rest_s": 3600.02,
       "identifiable": true
      },
      {
       "charge_ah": 2.40008,
       "temperature_c": -9.97655,
       "r0_ohm": 0.0374327,
       "r1_ohm": 0.0486014,
       "tau1_s": 0.423556,
       "r2_ohm": 0.0722945,
       "tau2_s": 44.0671,
       "i0_a": 0.757577,
       "rms_v": 0.0131827,
       "pulse_rms_v": 0.0265219,
       "samples": 3327,
       "longest_rest_s": 609.933,
       "identifiable": true
      }
     ]
    },
    "linear": {
     "levels": [
      {
       "charge_ah": -0.0,
       "temperature_c": -9.75167,
       "r0_ohm": 0.0551026,
       "r1_ohm": 0.0312215,
       "tau1_s": 0.485088,
       "r2_ohm": 0.0383887,
