Repository: zero705/battery-cell-lab

# Battery Cell Lab
A model of one lithium-ion cell, the LG 18650HG2 (3 Ah, NMC / graphite + SiO), built from the
public test data of McMaster University. I fitted an equivalent circuit model to the lab's pulse
tests and then checked it on 62 drive-cycle tests from -20 to 40 °C that it never saw while
fitting. You give it a current and a temperature, and it gives you the voltage, the charge left
and the heat. You can also drive it with a car's power demand and see how much energy the cell
gives before it can't keep up. You can try all of this in the [Streamlit app][app], right in the
browser.
*Measured voltage (black) and the model (orange) on two drive cycles the model was not fitted

File: data/validation.json (part 1 of 2)
{
 "trace_step_s": 2.0,
 "excluded": [
  {
   "folder": "10degC",
   "kind": "LA92",
   "reason": "time goes backwards in four places and three rows hold no values"
  },
  {
   "folder": "25degC",
   "kind": "HWFET",
   "reason": "no current flows: the file is 10 minutes of rest"
  },
  {
   "folder": "40degC",
   "kind": "Mixed4",
   "reason": "run at 23 to 24 degC, not 40 degC, and stopped after 0.19 Ah"
  },
  {
   "folder": "40degC",
   "kind": "Mixed5",
   "reason": "run at 23 to 24 degC, not 40 degC, and stopped after 0.19 Ah"
  },
  {
   "folder": "40degC",
   "kind": "Mixed6",
   "reason": "run at 23 to 24 degC, not 40 degC, and stopped after 0.19 Ah"
  },
  {
   "folder": "40degC",
   "kind": "Mixed7",
   "reason": "run at 23 to 24 degC, not 40 degC, and stopped after 0.19 Ah"
  },
  {
   "folder": "40degC",
   "kind": "Mixed8",
   "reason": "run at 23 to 24 degC, not 40 degC, and stopped after 0.19 Ah"
  },
  {
   "folder": "n10degC",
   "kind": "Mixed4",
   "reason": "nothing is logged for 416 s from 387 s into the test, while the cycle runs: the charge moved then is unknown"
  }
 ],
 "variants": {
  "charge_transfer": [
   {
    "folder": "n20degC",
    "ambient_c": -20.0,
    "kind": "UDDS",
    "split": "test",
    "file": "12-24-18_11.30 610_UDDS_n20degC_LGHG2.mat",
    "duration_h": 2.2752,
    "charge_removed_ah": 1.5865,
    "temperature_min_c": -20.085,
    "temperature_max_c": -17.982,
    "rms_mv": 47.731,
    "mean_abs_mv": 38.864,
    "p95_abs_mv": 92.73,
    "max_abs_mv": 240.83,
    "charging_time_share": 0.15637,
    "charging_error_share": 0.47356,
    "mean_charging_mv": 80.61,
    "mean_discharging_mv": 16.922,
    "end_error_share": 0.1123,
    "largest_at_end": false
   },
   {
    "folder": "n20degC",
    "ambient_c": -20.0,
    "kind": "HWFET",
    "split": "test",
    "file": "12-24-18_16.54 610_HWFET_n20degC_LGHG2.mat",
    "duration_h": 0.92617,
    "charge_removed_ah": 1.5879,
    "temperature_min_c": -19.98,
    "temperature_max_c": -16.405,
    "rms_mv": 53.653,
    "mean_abs_mv": 39.443,
    "p95_abs_mv": 122.45,
    "max_abs_mv": 221.37,
    "charging_time_share": 0.06244,
    "charging_error_share": 0.2448,
    "mean_charging_mv": 103.87,
    "mean_discharging_mv": 10.394,
    "end_error_share": 0.31277,
    "largest_at_end": true
   },
   {
    "folder": "n20degC",
    "ambient_c": -20.0,
    "kind": "LA92",
    "split": "test",
    "file": "12-24-18_20.56 610_LA92_n20degC_LGHG2.mat",
    "duration_h": 1.4594,
    "charge_removed_ah": 1.5891,
    "temperature_min_c": -19.98,
    "temperature_max_c": -16.931,
    "rms_mv": 58.605,
    "mean_abs_mv": 46.156,
    "p95_abs_mv": 115.31,
    "max_abs_mv": 287.59,
    "charging_time_share": 0.17022,
    "charging_error_share": 0.46337,
    "mean_charging_mv": 91.831,
    "mean_discharging_mv": 1.6412,
    "end_error_share": 0.11884,
    "largest_at_end": false
   },
   {
    "folder": "n20degC",
    "ambient_c": -20.0,
    "kind": "US06",
    "split": "test",
    "file": "12-25-18_01.31 610_US06_n20degC_LGHG2.mat",
    "duration_h": 0.76677,
    "charge_removed_ah": 1.5932,
    "temperature_min_c": -19.875,
    "temperature_max_c": -14.617,
    "rms_mv": 87.224,
    "mean_abs_mv": 70.104,
    "p95_abs_mv": 169.7,
    "max_abs_mv": 330.83,
    "charging_time_share": 0.1566,
    "charging_error_share": 0.19332,
    "mean_charging_mv": 82.141,
    "mean_discharging_mv": -54.108,
    "end_error_share": 0.10149,
    "largest_at_end": true
   },
   {
    "folder": "n20degC",
    "ambient_c": -20.0,
    "kind": "Mixed1",
    "split": "development",
    "file": "12-25-18_05.24 610_Mixed1_n20degC_LGHG2.mat",
    "duration_h": 1.2595,
    "charge_removed_ah": 1.5882,
    "temperature_min_c": -19.98,
    "temperature_max_c": -15.248,
    "rms_mv": 60.127,
    "mean_abs_mv": 44.711,
    "p95_abs_mv": 128.22,
    "max_abs_mv": 328.75,
    "charging_time_share": 0.13969,
    "charging_error_share": 0.38536,
    "mean_charging_mv": 93.148,
    "mean_discharging_mv": -0.42001,
    "end_error_share": 0.15124,
    "largest_at_end": false
   },
   {
    "folder": "n20degC",
    "ambient_c": -20.0,
    "kind": "Mixed2",
    "split": "development",
    "file": "12-25-18_09.47 610_Mixed2_n20degC_LGHG2.mat",
    "duration_h": 1.1956,
    "charge_removed_ah": 1.5879,
    "temperature_min_c": -19.875,
    "temperature_max_c": -14.617,
    "rms_mv": 56.74,
    "mean_abs_mv": 40.805,
    "p95_abs_mv": 120.13,
    "max_abs_mv": 315.82,
    "charging_time_share": 0.13384,
    "charging_error_share": 0.34456,
    "mean_charging_mv": 80.924,
    "mean_discharging_mv": -1.3863,
    "end_error_share": 0.26085,
    "largest_at_end": false
   },
   {
    "folder": "n20degC",
    "ambient_c": -20.0,
    "kind": "Mixed3",
    "split": "development",
    "file": "12-25-18_20.04 611_Mixed3_n20degC_LGHG2.mat",
    "duration_h": 1.2545,
    "charge_removed_ah": 1.5359,
    "temperature_min_c": -20.19,
    "temperature_max_c": -15.774,
    "rms_mv": 68.834,
    "mean_abs_mv": 57.989,
    "p95_abs_mv": 129.72,
    "max_abs_mv": 297.81,
    "charging_time_share": 0.15114,
    "charging_error_share": 0.3258,
    "mean_charging_mv": 97.247,
    "mean_discharging_mv": -1.0609,
    "end_error_share": 0.15019,
    "largest_at_end": false
   },
   {
    "folder": "n20degC",
    "ambient_c": -20.0,
    "kind": "Mixed4",
    "split": "development",
    "file": "12-26-18_00.25 611_Mixed4_n20degC_LGHG2.mat",
    "duration_h": 1.2792,
    "charge_removed_ah": 1.5366,
    "temperature_min_c": -19.98,
    "temperature_max_c": -15.774,
    "rms_mv": 67.0,
    "mean_abs_mv": 53.093,
    "p95_abs_mv": 130.48,
    "max_abs_mv": 319.73,
    "charging_time_share": 0.15263,
    "charging_error_share": 0.32511,
    "mean_charging_mv": 93.01,
    "mean_discharging_mv": 8.728,
    "end_error_share": 0.17668,
    "largest_at_end": false
   },
   {
    "folder": "n20degC",
    "ambient_c": -20.0,
    "kind": "Mixed5",
    "split": "test",
    "file": "12-26-18_04.48 611_Mixed5_n20degC_LGHG2.mat",
    "duration_h": 1.2627,
    "charge_removed_ah": 1.5389,
    "temperature_min_c": -20.085,
    "temperature_max_c": -14.933,
    "rms_mv": 61.372,
    "mean_abs_mv": 49.315,
    "p95_abs_mv": 118.05,
    "max_abs_mv": 245.77,
    "charging_time_share": 0.14466,
    "charging_error_share": 0.37318,
    "mean_charging_mv": 93.909,
    "mean_discharging_mv": 7.4813,
    "end_error_share": 0.29278,
    "largest_at_end": false
   },
   {
    "folder": "n20degC",
    "ambient_c": -20.0,
    "kind": "Mixed6",
    "split": "test",
    "file": "12-26-18_09.11 611_Mixed6_n20degC_LGHG2.mat",
    "duration_h": 1.2276,
    "charge_removed_ah": 1.5373,
    "temperature_min_c": -19.98,
    "temperature_max_c": -15.984,
    "rms_mv": 70.462,
    "mean_abs_mv": 55.974,
    "p95_abs_mv": 147.37,
    "max_abs_mv": 331.73,
    "charging_time_share": 0.13857,
    "charging_error_share": 0.26777,
    "mean_charging_mv": 91.386,
    "mean_discharging_mv": 8.4563,
    "end_error_share": 0.20916,
    "largest_at_end": true
   },
   {
    "folder": "n20degC",
    "ambient_c": -20.0,
    "kind": "Mixed7",
    "split": "test",
    "file": "12-26-18_13.31 611_Mixed7_n20degC_LGHG2.mat",
    "duration_h": 1.13,
    "charge_removed_ah": 1.5366,
    "temperature_min_c": -20.085,
    "temperature_max_c": -15.984,
    "rms_mv": 73.457,
    "mean_abs_mv": 59.235,
    "p95_abs_mv": 150.59,
    "max_abs_mv": 290.85,
    "charging_time_share": 0.13959,
    "charging_error_share": 0.26368,
    "mean_charging_mv": 96.482,
    "mean_discharging_mv": 6.8619,
    "end_error_share": 0.17704,
    "largest_at_end": false
   },
   {
    "folder": "n20degC",
    "ambient_c": -20.0,
    "kind": "Mixed8",
    "split": "test",
    "file": "12-26-18_17.45 611_Mixed8_n20degC_LGHG2.mat",
    "duration_h": 1.2989,
    "charge_removed_ah": 1.5377,
    "temperature_min_c": -19.98,
    "temperature_max_c": -15.669,
    "rms_mv": 56.068,
    "mean_abs_mv": 44.949,
    "p95_abs_mv": 110.11,
    "max_abs_mv": 315.3,
    "charging_time_share": 0.14788,
    "charging_error_share": 0.4001,
    "mean_charging_mv": 86.399,
    "mean_discharging_mv": 19.131,
    "end_error_share": 0.15735,
    "largest_at_end": true
   },
   {
    "folder": "n10degC",
    "ambient_c": -10.0,
    "kind": "UDDS",
    "split": "test",
    "file": "12-07-18_23.49 596_UDDS_n10degC_LGHG2.mat",
    "duration_h": 3.4333,
    "charge_removed_ah": 2.1561,
    "temperature_min_c": -10.306,
    "temperature_max_c": -8.4127,
    "rms_mv": 27.985,
    "mean_abs_mv": 23.607,
    "p95_abs_mv": 52.292,
    "max_abs_mv": 211.22,
    "charging_time_share": 0.16174,
    "charging_error_share": 0.3698,
    "mean_charging_mv": 36.058,
    "mean_discharging_mv": 11.73,
    "end_error_share": 0.12923,
    "largest_at_end": false
   },
   {
    "folder": "n10degC",
    "ambient_c": -10.0,
    "kind": "HWFET",
    "split": "test",
    "file": "12-08-18_06.34 596_HWFET_n10degC_LGHG2.mat",
    "duration_h": 1.2473,
    "charge_removed_ah": 2.1503,
    "temperature_min_c": -9.9901,
    "temperature_max_c": -7.2559,
    "rms_mv": 42.011,
    "mean_abs_mv": 31.017,
    "p95_abs_mv": 87.098,
    "max_abs_mv": 212.58,
    "charging_time_share": 0.067122,
    "charging_error_share": 0.13392,
    "mean_charging_mv": 51.994,
    "mean_discharging_mv": 14.999,
    "end_error_share": 0.14627,
    "largest_at_end": false
   },
   {
    "folder": "n10degC",
    "ambient_c": -10.0,
    "kind": "LA92",
    "split": "test",
    "file": "12-08-18_11.07 596_LA92_n10degC_LGHG2.mat",
    "duration_h": 2.0047,
    "charge_removed_ah": 2.1504,
    "temperature_min_c": -10.2,
    "temperature_max_c": -7.3611,
    "rms_mv": 38.805,
    "mean_abs_mv": 30.8,
    "p95_abs_mv": 76.878,
    "max_abs_mv": 257.56,
    "charging_time_share": 0.17755,
    "charging_error_share": 0.34485,
    "mean_charging_mv": 44.983,
    "mean_discharging_mv": 3.1186,
    "end_error_share": 0.19027,
    "largest_at_end": false
   },
   {
    "folder": "n10degC",
    "ambient_c": -10.0,
    "kind": "US06",
    "split": "test",
    "file": "12-15-18_03.03 601_US06_n10degC_LGHG2.mat",
    "duration_h": 0.88641,
    "charge_removed_ah": 2.131,
    "temperature_min_c": -9.9901,
    "temperature_max_c": -4.7321,
    "rms_mv": 74.635,
    "mean_abs_mv": 61.496,
    "p95_abs_mv": 142.59,
    "max_abs_mv": 260.97,
    "charging_time_share": 0.17257,
    "charging_error_share": 0.10608,
    "mean_charging_mv": 35.912,
    "mean_discharging_mv": -55.317,
    "end_error_share": 0.14073,
    "largest_at_end": true
   },
   {
    "folder": "n10degC",
    "ambient_c": -10.0,
    "kind": "Mixed1",
    "split": "development",
    "file": "12-15-18_07.14 601_Mixed1_n10degC_LGHG2.mat",
    "duration_h": 1.7394,
    "charge_removed_ah": 2.1309,
    "temperature_min_c": -10.095,
    "temperature_max_c": -6.3095,
    "rms_mv": 45.551,
    "mean_abs_mv": 35.467,
    "p95_abs_mv": 88.648,
    "max_abs_mv": 223.56,
    "charging_time_share": 0.14157,
    "charging_error_share": 0.1671,
    "mean_charging_mv": 43.965,
    "mean_discharging_mv": 8.8966,
    "end_error_share": 0.10212,
    "largest_at_end": false
   },
   {
    "folder": "n10degC",
    "ambient_c": -10.0,
    "kind": "Mixed2",
    "split": "development",
    "file": "12-15-18_12.16 601_Mixed2_n10degC_LGHG2.mat",
    "duration_h": 1.8125,
    "charge_removed_ah": 2.1297,
    "temperature_min_c": -9.9901,
    "temperature_max_c": -5.5734,
    "rms_mv": 43.195,
    "mean_abs_mv": 32.797,
    "p95_abs_mv": 90.028,
    "max_abs_mv": 259.88,
    "charging_time_share": 0.15434,
    "charging_error_share": 0.24257,
    "mean_charging_mv": 43.266,
    "mean_discharging_mv": 2.6262,
    "end_error_share": 0.14155,
    "largest_at_end": false
   },
   {
    "folder": "n10degC",
    "ambient_c": -10.0,
    "kind": "Mixed3",
    "split": "development",
    "file": "12-18-18_02.00 604_Mixed3_n10degC_LGHG2.mat",
    "duration_h": 1.5337,
    "charge_removed_ah": 2.1113,
    "temperature_min_c": -10.095,
    "temperature_max_c": -6.4147,
    "rms_mv": 52.359,
    "mean_abs_mv": 41.933,
    "p95_abs_mv": 101.06,
    "max_abs_mv": 242.23,
    "charging_time_share": 0.1438,
    "charging_error_share": 0.16616,
    "mean_charging_mv": 48.878,
    "mean_discharging_mv": 12.09,
    "end_error_share": 0.1189,
    "largest_at_end": false
   },
   {
    "folder": "n10degC",
    "ambient_c": -10.0,
    "kind": "Mixed5",
    "split": "test",
    "file": "12-16-18_04.52 602_Mixed5_n10degC_LGHG2.mat",
    "duration_h": 1.669,
    "charge_removed_ah": 2.1203,
    "temperature_min_c": -9.9901,
    "temperature_max_c": -5.994,
    "rms_mv": 43.65,
    "mean_abs_mv": 34.579,
    "p95_abs_mv": 85.742,
    "max_abs_mv": 286.18,
    "charging_time_share": 0.15455,
    "charging_error_share": 0.25969,
    "mean_charging_mv": 50.271,
    "mean_discharging_mv": 8.0508,
    "end_error_share": 0.12196,
    "largest_at_end": false
   },
   {
    "folder": "n10degC",
    "ambient_c": -10.0,
    "kind": "Mixed6",
    "split": "test",
    "file": "12-18-18_06.50 604_Mixed6_n10degC_LGHG2.mat",
    "duration_h": 1.5546,
    "charge_removed_ah": 2.1131,
    "temperature_min_c": -9.8849,
    "temperature_max_c": -5.6786,
    "rms_mv": 55.292,
    "mean_abs_mv": 42.72,
    "p95_abs_mv": 118.97,
    "max_abs_mv": 301.13,
    "charging_time_share": 0.15447,
    "charging_error_share": 0.19755,
    "mean_charging_mv": 52.508,
    "mean_discharging_mv": 10.772,
    "end_error_share": 0.090329,
    "largest_at_end": true
   },
   {
    "folder": "n10degC",
    "ambient_c": -10.0,
    "kind": "Mixed7",
    "split": "test",
    "file": "12-18-18_11.41 604_Mixed7_n10degC_LGHG2.mat",
    "duration_h": 1.5538,
    "charge_removed_ah": 2.1074,
    "temperature_min_c": -10.095,
    "temperature_max_c": -5.1528,
    "rms_mv": 47.476,
    "mean_abs_mv": 37.345,
    "p95_abs_mv": 100.02,
    "max_abs_mv": 252.31,
    "charging_time_share": 0.15025,
    "charging_error_share": 0.2155,
    "mean_charging_mv": 44.862,
    "mean_discharging_mv": 4.7923,
    "end_error_share": 0.21893,
    "largest_at_end": false
   },
   {
    "folder": "n10degC",
    "ambient_c": -10.0,
    "kind": "Mixed8",
    "split": "test",
    "file": "12-18-18_16.32 604_Mixed8_n10degC_LGHG2.mat",
    "duration_h": 1.8701,
    "charge_removed_ah": 2.1122,
    "temperature_min_c": -9.8849,
    "temperature_max_c": -5.0476,
    "rms_mv": 38.906,
    "mean_abs_mv": 30.5,
    "p95_abs_mv": 75.927,
    "max_abs_mv": 272.92,
    "charging_time_share": 0.15672,
    "charging_error_share": 0.31009,
    "mean_charging_mv": 47.366,
    "mean_discharging_mv": 12.385,
    "end_error_share": 0.14491,
    "largest_at_end": false
   },
   {
    "folder": "0degC",
    "ambient_c": 0.0,
    "kind": "UDDS",
    "split": "test",
    "file": "11-30-18_01.23 589_UDDS_0degC_LGHG2.mat",
    "duration_h": 3.9009,
    "charge_removed_ah": 2.3509,
    "temperature_min_c": -0.73611,
    "temperature_max_c": 0.42063,
    "rms_mv": 17.599,
    "mean_abs_mv": 14.081,
    "p95_abs_mv": 34.422,
    "max_abs_mv": 100.41,
    "charging_time_share": 0.16282,
    "charging_error_share": 0.22084,
    "mean_charging_mv": 13.401,
    "mean_discharging_mv": 5.422,
    "end_error_share": 0.09226,
    "largest_at_end": false
   },
   {
    "folder": "0degC",
    "ambient_c": 0.0,
    "kind": "HWFET",
    "split": "test",
    "file": "11-30-18_08.39 589_HWFET_0degC_LGHG2.mat",
    "duration_h": 1.3799,
    "charge_removed_ah": 2.3501,
    "temperature_min_c": -0.73611,
    "temperature_max_c": 1.5774,
    "rms_mv": 20.989,
    "mean_abs_mv": 16.305,
    "p95_abs_mv": 45.456,
    "max_abs_mv": 96.671,
    "charging_time_share": 0.066087,
    "charging_error_share": 0.048594,
    "mean_charging_mv": 8.4563,
    "mean_discharging_mv": -3.276,
    "end_error_share": 0.04448,
    "largest_at_end": false
   },
   {
    "folder": "0degC",
    "ambient_c": 0.0,
    "kind": "LA92",
    "split": "test",
    "file": "11-30-18_13.24 589_LA92_0degC_LGHG2.mat",
    "duration_h": 2.2686,
    "charge_removed_ah": 2.3517,
    "temperature_min_c": -0.73611,
    "temperature_max_c": 1.4722,
    "rms_mv": 21.644,
    "mean_abs_mv": 17.058,
    "p95_abs_mv": 42.615,
    "max_abs_mv": 142.65,
    "charging_time_share": 0.18153,
    "charging_error_share": 0.21194,
    "mean_charging_mv": 10.279,
    "mean_discharging_mv": -3.8753,
    "end_error_share": 0.21153,
    "largest_at_end": false
   },
   {
    "folder": "0degC",
    "ambient_c": 0.0,
    "kind": "US06",
    "split": "test",
    "file": "11-30-18_19.02 589_US06_0degC_LGHG2.mat",
    "duration_h": 0.93899,
    "charge_removed_ah": 2.358,
    "temperature_min_c": -0.63095,
    "temperature_max_c": 3.8909,
    "rms_mv": 50.672,
    "mean_abs_mv": 40.14,
    "p95_abs_mv": 100.67,
    "max_abs_mv": 184.64,
    "charging_time_share": 0.16692,
    "charging_error_share": 0.051334,
    "mean_charging_mv": -1.3251,
    "mean_discharging_mv": -42.114,
    "end_error_share": 0.02367,
    "largest_at_end": false
   },
   {
    "folder": "0degC",
    "ambient_c": 0.0,
    "kind": "Mixed1",
    "split": "development",
    "file": "11-30-18_23.20 589_Mixed1_0degC_LGHG2.mat",
    "duration_h": 1.8697,
    "charge_removed_ah": 2.3499,
    "temperature_min_c": -0.73611,
    "temperature_max_c": 2.9444,
    "rms_mv": 26.619,
    "mean_abs_mv": 18.093,
    "p95_abs_mv": 59.197,
    "max_abs_mv": 190.75,
    "charging_time_share": 0.14433,
    "charging_error_share": 0.09491,
    "mean_charging_mv": 10.296,
    "mean_discharging_mv": -6.7399,
    "end_error_share": 0.088614,
    "largest_at_end": true
   },
   {
    "folder": "0degC",
    "ambient_c": 0.0,
    "kind": "Mixed2",
    "split": "development",
    "file": "01-12-18_04.35 589_Mixed2_0degC_LGHG2.mat",
    "duration_h": 2.0083,
    "charge_removed_ah": 2.3486,
    "temperature_min_c": -0.63095,
    "temperature_max_c": 2.3135,
    "rms_mv": 23.363,
    "mean_abs_mv": 18.552,
    "p95_abs_mv": 45.097,
    "max_abs_mv": 129.05,
    "charging_time_share": 0.15392,
    "charging_error_share": 0.12923,
    "mean_charging_mv": 8.8574,
    "mean_discharging_mv": -6.173,
    "end_error_share": 0.043553,
    "largest_at_end": false
   },
   {
    "folder": "0degC",
    "ambient_c": 0.0,
    "kind": "Mixed4",
    "split": "development",
    "file": "01-12-18_14.21 590_Mixed4_0degC_LGHG2.mat",
    "duration_h": 1.8896,
    "charge_removed_ah": 2.3291,
    "temperature_min_c": -0.63095,
    "temperature_max_c": 3.4702,
    "rms_mv": 32.213,
    "mean_abs_mv": 22.475,
    "p95_abs_mv": 68.938,
    "max_abs_mv": 181.33,
    "charging_time_share": 0.15184,
    "charging_error_share": 0.12063,
    "mean_charging_mv": 18.34,
    "mean_discharging_mv": -3.5774,
    "end_error_share": 0.019996,
    "largest_at_end": false
   },
   {
    "folder": "0degC",
    "ambient_c": 0.0,
    "kind": "Mixed5",
    "split": "test",
    "file": "01-12-18_19.37 590_Mixed5_0degC_LGHG2.mat",
    "duration_h": 1.8053,
    "charge_removed_ah": 2.3267,
    "temperature_min_c": -0.63095,
    "temperature_max_c": 2.1032,
    "rms_mv": 25.131,
    "mean_abs_mv": 18.418,
    "p95_abs_mv": 51.506,
    "max_abs_mv": 147.86,
    "charging_time_share": 0.15049,
    "charging_error_share": 0.12258,
    "mean_charging_mv": 13.376,
    "mean_discharging_mv": -5.476,
    "end_error_share": 0.025324,
    "largest_at_end": false
   },
   {
    "folder": "0degC",
    "ambient_c": 0.0,
    "kind": "Mixed6",
    "split": "test",
    "file": "02-12-18_00.47 590_Mixed6_0degC_LGHG2.mat",
    "duration_h": 1.7356,
    "charge_removed_ah": 2.3296,
    "temperature_min_c": -0.84127,
    "temperature_max_c": 3.7857,
    "rms_mv": 33.358,
    "mean_abs_mv": 22.754,
    "p95_abs_mv": 81.662,
    "max_abs_mv": 192.81,
    "charging_time_share": 0.16188,
    "charging_error_share": 0.14876,
    "mean_charging_mv": 5.1768,
    "mean_discharging_mv": -9.4825,
    "end_error_share": 0.36628,
    "largest_at_end": false
   },
   {
    "folder": "0degC",
    "ambient_c": 0.0,
    "kind": "Mixed7",
    "split": "test",
    "file": "02-12-18_05.53 590_Mixed7_0degC_LGHG2.mat",
    "duration_h": 1.7094,
    "charge_removed_ah": 2.3281,
    "temperature_min_c": -0.52579,
    "temperature_max_c": 3.2599,
    "rms_mv": 27.092,
    "mean_abs_mv": 19.627,
    "p95_abs_mv": 59.033,
    "max_abs_mv": 165.62,
    "charging_time_share": 0.15143,
    "charging_error_share": 0.11441,
    "mean_charging_mv": 6.8688,
    "mean_discharging_mv": -7.8214,
    "end_error_share": 0.13401,
    "largest_at_end": false
   },
   {
    "folder": "0degC",
    "ambient_c": 0.0,
    "kind": "Mixed8",
    "split": "test",
    "file": "02-12-18_10.57 590_Mixed8_0degC_LGHG2.mat",
    "duration_h": 2.1066,
    "charge_removed_ah": 2.329,
    "temperature_min_c": -0.73611,
    "temperature_max_c": 2.9444,
    "rms_mv": 27.956,
    "mean_abs_mv": 21.235,
    "p95_abs_mv": 50.256,
    "max_abs_mv": 184.81,
    "charging_time_share": 0.16316,
    "charging_error_share": 0.16376,
    "mean_charging_mv": 11.211,
    "mean_discharging_mv": -0.95992,
    "end_error_share": 0.11521,
    "largest_at_end": false
   },
   {
    "folder": "10degC",
    "ambient_c": 10.0,
    "kind": "UDDS",
    "split": "test",
    "file": "11-20-18_03.10 576_UDDS_10degC_LGHG2.mat",
    "duration_h": 4.1365,
    "charge_removed_ah": 2.4192,
    "temperature_min_c": 8.9385,
    "temperature_max_c": 10.095,
    "rms_mv": 14.744,
    "mean_abs_mv": 10.833,
    "p95_abs_mv": 26.503,
    "max_abs_mv": 137.13,
    "charging_time_share": 0.16333,
    "charging_error_share": 0.19109,
    "mean_charging_mv": 3.4879,
    "mean_discharging_mv": 0.8303,
    "end_error_share": 0.40648,
    "largest_at_end": true
   },
   {
    "folder": "10degC",
    "ambient_c": 10.0,
    "kind": "HWFET",
    "split": "test",
    "file": "11-20-18_10.41 576_HWFET_10degC_LGHG2.mat",
    "duration_h": 1.4688,
    "charge_removed_ah": 2.4192,
    "temperature_min_c": 8.8333,
    "temperature_max_c": 10.411,
    "rms_mv": 26.388,
    "mean_abs_mv": 17.126,
    "p95_abs_mv": 62.13,
    "max_abs_mv": 123.06,
    "charging_time_share": 0.068177,
    "charging_error_share": 0.093903,
    "mean_charging_mv": -9.9971,
    "mean_discharging_mv": -13.964,
    "end_error_share": 0.5876,
    "largest_at_end": true
   },
   {
    "folder": "10degC",
    "ambient_c": 10.0,
    "kind": "US06",
    "split": "test",
    "file": "11-13-18_18.38 567_US06_10degC_LGHG2.mat",
    "duration_h": 1.0754,
    "charge_removed_ah": 2.4854,
    "temperature_min_c": 9.1488,
    "temperature_max_c": 12.409,
    "rms_mv": 51.88,
    "mean_abs_mv": 37.489,
    "p95_abs_mv": 116.92,
    "max_abs_mv": 249.34,
    "charging_time_share": 0.17532,
    "charging_error_share": 0.093633,
    "mean_charging_mv": -9.8223,
    "mean_discharging_mv": -37.722,
    "end_error_share": 0.3285,
    "largest_at_end": true
   },
   {
    "folder": "10degC",
    "ambient_c": 10.0,
    "kind": "Mixed1",
    "split": "development",
    "file": "11-13-18_23.07 567_Mixed1_10degC_LGHG2.mat",
    "duration_h": 2.0091,
    "charge_removed_ah": 2.4788,
    "temperature_min_c": 8.8333,
    "temperature_max_c": 12.619,
    "rms_mv": 33.534,
    "mean_abs_mv": 17.499,
    "p95_abs_mv": 81.876,
    "max_abs_mv": 242.5,
    "charging_time_share": 0.14767,
    "charging_error_share": 0.15467,
    "mean_charging_mv": -4.3236,
    "mean_discharging_mv": -12.875,
    "end_error_share": 0.62147,
    "largest_at_end": true
   },
   {
    "folder": "10degC",
    "ambient_c": 10.0,
    "kind": "Mixed2",
    "split": "development",
    "file": "11-14-18_04.32 567_Mixed2_10degC_LGHG2.mat",
    "duration_h": 2.1597,
    "charge_removed_ah": 2.4796,
    "temperature_min_c": 8.9385,
    "temperature_max_c": 11.673,
    "rms_mv": 25.934,
    "mean_abs_mv": 16.307,
    "p95_abs_mv": 61.016,
    "max_abs_mv": 162.34,
    "charging_time_share": 0.1534,
    "charging_error_share": 0.17012,
    "mean_charging_mv": 0.097521,
    "mean_discharging_mv": -10.777,
    "end_error_share": 0.50098,
    "largest_at_end": true
   },
   {
    "folder": "10degC",
    "ambient_c": 10.0,
    "kind": "Mixed4",
    "split": "development",
    "file": "11-14-18_14.31 571_Mixed4_10degC_LGHG2.mat",
    "duration_h": 2.0535,
    "charge_removed_ah": 2.3616,
    "temperature_min_c": 9.0436,
    "temperature_max_c": 11.988,
    "rms_mv": 29.281,
    "mean_abs_mv": 18.644,
    "p95_abs_mv": 69.671,
    "max_abs_mv": 168.38,
    "charging_time_share": 0.15539,
    "charging_error_share": 0.1269,
    "mean_charging_mv": 0.71362,
    "mean_discharging_mv": -7.9536,
    "end_error_share": 0.40027,
    "largest_at_end": false
   },
   {
    "folder": "10degC",
    "ambient_c": 10.0,
    "kind": "Mixed5",
    "split": "test",
    "file": "11-14-18_19.56 571_Mixed5_10degC_LGHG2.mat",
    "duration_h": 1.8659,
    "charge_removed_ah": 2.3621,
    "temperature_min_c": 9.1488,
    "temperature_max_c": 11.673,
    "rms_mv": 28.684,
    "mean_abs_mv": 18.602,
    "p95_abs_mv": 67.488,
    "max_abs_mv": 183.07,
    "charging_time_share": 0.15092,
    "charging_error_share": 0.058534,
    "mean_charging_mv": 2.6349,
    "mean_discharging_mv": -9.5851,
    "end_error_share": 0.13346,
    "largest_at_end": true
   },
   {
    "folder": "10degC",
    "ambient_c": 10.0,
    "kind": "Mixed6",
    "split": "test",
    "file": "11-15-18_01.10 571_Mixed6_10degC_LGHG2.mat",
    "duration_h": 2.0532,
    "charge_removed_ah": 2.3625,
    "temperature_min_c": 9.0436,
    "temperature_max_c": 11.673,
    "rms_mv": 23.755,
    "mean_abs_mv": 18.13,
    "p95_abs_mv": 52.017,
    "max_abs_mv": 126.16,
    "charging_time_share": 0.15893,
    "charging_error_share": 0.14339,
    "mean_charging_mv": -1.1648,
    "mean_discharging_mv": -9.6861,
    "end_error_share": 0.16461,
    "largest_at_end": false
   },
   {
    "folder": "10degC",
    "ambient_c": 10.0,
    "kind": "Mixed7",
    "split": "test",
    "file": "11-15-18_17.01 571_Mixed7_10degC_LGHG2.mat",
    "duration_h": 1.9256,
    "charge_removed_ah": 2.3649,
    "temperature_min_c": 9.0436,
    "temperature_max_c": 11.357,
    "rms_mv": 21.191,
    "mean_abs_mv": 16.309,
    "p95_abs_mv": 45.772,
    "max_abs_mv": 132.85,
    "charging_time_share": 0.15599,
    "charging_error_share": 0.11651,
    "mean_charging_mv": 0.073714,
    "mean_discharging_mv": -11.068,
    "end_error_share": 0.32515,
    "largest_at_end": false
   },
   {
    "folder": "10degC",
    "ambient_c": 10.0,
    "kind": "Mixed8",
    "split": "test",
    "file": "11-15-18_22.19 571_Mixed8_10degC_LGHG2.mat",
    "duration_h": 2.2617,
    "charge_removed_ah": 2.3622,
    "temperature_min_c": 8.9385,
    "temperature_max_c": 11.252,
    "rms_mv": 18.605,
    "mean_abs_mv": 13.907,
    "p95_abs_mv": 37.266,
    "max_abs_mv": 103.73,
    "charging_time_share": 0.16067,
    "charging_error_share": 0.12452,
    "mean_charging_mv": 3.1373,
    "mean_discharging_mv": -6.0403,
    "end_error_share": 0.18947,
    "largest_at_end": false
   },
   {
    "folder": "25degC",
    "ambient_c": 25.0,
    "kind": "UDDS",
    "split": "test",
    "file": "10-28-18_17.44 551_UDDS_25degC_LGHG2.mat",
    "duration_h": 4.4349,
    "charge_removed_ah": 2.5921,
    "temperature_min_c": 23.556,
    "temperature_max_c": 24.712,
    "rms_mv": 12.876,
    "mean_abs_mv": 8.2236,
    "p95_abs_mv": 25.024,
    "max_abs_mv": 137.29,
    "charging_time_share": 0.16258,
    "charging_error_share": 0.11874,
    "mean_charging_mv": 2.7359,
    "mean_discharging_mv": 2.0924,
    "end_error_share": 0.31785,
    "largest_at_end": true
   },
   {
    "folder": "25degC",
    "ambient_c": 25.0,
    "kind": "LA92",
    "split": "test",
    "file": "10-29-18_03.53 551_LA92_25degC_LGHG2.mat",
    "duration_h": 2.801,
    "charge_removed_ah": 2.5927,
    "temperature_min_c": 23.661,
    "temperature_max_c": 25.028,
    "rms_mv": 20.733,
    "mean_abs_mv": 12.304,
    "p95_abs_mv": 39.706,
    "max_abs_mv": 179.67,
    "charging_time_share": 0.1856,
    "charging_error_share": 0.18827,
    "mean_charging_mv": -7.6465,
    "mean_discharging_mv": -10.001,
    "end_error_share": 0.5582,
    "largest_at_end": true
   },
   {
    "folder": "25degC",
    "ambient_c": 25.0,
    "kind": "US06",
    "split": "test",
    "file": "10-29-18_10.08 551_US06_25degC_LGHG2.mat",
    "duration_h": 1.1154,
    "charge_removed_ah": 2.5914,
    "temperature_min_c": 23.766,
    "temperature_max_c": 26.815,
    "rms_mv": 55.789,
    "mean_abs_mv": 33.556,
    "p95_abs_mv": 115.44,
    "max_abs_mv": 283.55,
    "charging_time_share": 0.17142,
    "charging_error_share": 0.084949,
    "mean_charging_mv": -15.507,
    "mean_discharging_mv": -33.044,
    "end_error_share": 0.39258,
    "largest_at_end": true
   },
   {
    "folder": "25degC",
    "ambient_c": 25.0,
    "kind": "Mixed1",
    "split": "development",
    "file": "10-29-18_14.41 551_Mixed1_25degC_LGHG2.mat",
    "duration_h": 2.1451,
    "charge_removed_ah": 2.5926,
    "temperature_min_c": 23.556,
    "temperature_max_c": 25.869,
    "rms_mv": 28.428,
    "mean_abs_mv": 15.618,
    "p95_abs_mv": 67.141,
    "max_abs_mv": 187.25,
    "charging_time_share": 0.14842,
    "charging_error_share": 0.15301,
    "mean_charging_mv": -9.9352,
    "mean_discharging_mv": -11.764,
    "end_error_share": 0.53317,
    "largest_at_end": true
   },
   {
    "folder": "25degC",
    "ambient_c": 25.0,
    "kind": "Mixed2",
    "split": "development",
    "file": "10-29-18_20.16 551_Mixed2_25degC_LGHG2.mat",
    "duration_h": 2.1991,
    "charge_removed_ah": 2.5895,
    "temperature_min_c": 23.556,
    "temperature_max_c": 26.184,
    "rms_mv": 30.293,
    "mean_abs_mv": 15.309,
    "p95_abs_mv": 48.489,
    "max_abs_mv": 225.01,
    "charging_time_share": 0.15268,
    "charging_error_share": 0.042516,
    "mean_charging_mv": -1.8104,
    "mean_discharging_mv": -11.56,
    "end_error_share": 0.36104,
    "largest_at_end": true
   },
   {
    "folder": "25degC",
    "ambient_c": 25.0,
    "kind": "Mixed3",
    "split": "development",
    "file": "10-30-18_06.27 552_Mixed3_25degC_LGHG2.mat",
    "duration_h": 2.0507,
    "charge_removed_ah": 2.563,
    "temperature_min_c": 23.661,
    "temperature_max_c": 25.554,
    "rms_mv": 27.043,
    "mean_abs_mv": 18.046,
    "p95_abs_mv": 62.734,
    "max_abs_mv": 123.27,
    "charging_time_share": 0.15913,
    "charging_error_share": 0.16699,
    "mean_charging_mv": -11.795,
    "mean_discharging_mv": -11.921,
    "end_error_share": 0.16306,
    "largest_at_end": false
   },
   {
    "folder": "25degC",
    "ambient_c": 25.0,
    "kind": "Mixed4",
    "split": "development",
    "file": "10-30-18_11.56 552_Mixed4_25degC_LGHG2.mat",
    "duration_h": 2.2458,
    "charge_removed_ah": 2.5589,
    "temperature_min_c": 23.556,
    "temperature_max_c": 25.554,
    "rms_mv": 27.337,
    "mean_abs_mv": 16.033,
    "p95_abs_mv": 68.102,
    "max_abs_mv": 165.9,
    "charging_time_share": 0.15923,
    "charging_error_share": 0.18388,
    "mean_charging_mv": -9.2904,
    "mean_discharging_mv": -10.286,
    "end_error_share": 0.29848,
    "largest_at_end": true
   },
   {
    "folder": "25degC",
    "ambient_c": 25.0,
    "kind": "Mixed5",
    "split": "test",
    "file": "10-30-18_17.36 552_Mixed5_25degC_LGHG2.mat",
    "duration_h": 2.005,
    "charge_removed_ah": 2.558,
    "temperature_min_c": 23.556,
    "temperature_max_c": 26.29,
    "rms_mv": 28.577,
    "mean_abs_mv": 16.477,
    "p95_abs_mv": 55.749,
    "max_abs_mv": 180.41,
    "charging_time_share": 0.15402,
    "charging_error_share": 0.12709,
    "mean_charging_mv": -10.08,
    "mean_discharging_mv": -12.225,
    "end_error_share": 0.50665,
    "largest_at_end": true
   },
   {
    "folder": "25degC",
    "ambient_c": 25.0,
    "kind": "Mixed6",
    "split": "test",
    "file": "10-30-18_23.02 552_Mixed6_25degC_LGHG2.mat",
    "duration_h": 2.1696,
    "charge_removed_ah": 2.5588,
    "temperature_min_c": 23.556,
    "temperature_max_c": 25.448,
    "rms_mv": 19.292,
    "mean_abs_mv": 12.045,
    "p95_abs_mv": 45.328,
    "max_abs_mv": 102.08,
    "charging_time_share": 0.15329,
    "charging_error_share": 0.048617,
    "mean_charging_mv": -4.5941,
    "mean_discharging_mv": -10.154,
    "end_error_share": 0.39235,
    "largest_at_end": true
   },
   {
    "folder": "25degC",
    "ambient_c": 25.0,
    "kind": "Mixed7",
    "split": "test",
    "file": "10-31-18_04.38 552_Mixed7_25degC_LGHG2.mat",
    "duration_h": 2.0342,
    "charge_removed_ah": 2.5591,
    "temperature_min_c": 23.661,
    "temperature_max_c": 25.238,
    "rms_mv": 21.658,
    "mean_abs_mv": 14.655,
    "p95_abs_mv": 46.68,
    "max_abs_mv": 100.2,
    "charging_time_share": 0.15153,
    "charging_error_share": 0.081512,
    "mean_charging_mv": -3.9282,
    "mean_discharging_mv": -10.743,
    "end_error_share": 0.33,
    "largest_at_end": true
   },
   {
    "folder": "25degC",
    "ambient_c": 25.0,
    "kind": "Mixed8",
    "split": "test",
    "file": "10-31-18_10.05 552_Mixed8_25degC_LGHG2.mat",
    "duration_h": 2.3865,
    "charge_removed_ah": 2.5626,
    "temperature_min_c": 23.661,
    "temperature_max_c": 25.238,
    "rms_mv": 18.623,
    "mean_abs_mv": 12.712,
    "p95_abs_mv": 48.629,
    "max_abs_mv": 100.22,
    "charging_time_share": 0.15807,
    "charging_error_share": 0.097143,
    "mean_charging_mv": -3.7616,
    "mean_discharging_mv": -7.0201,
    "end_error_share": 0.29936,
    "largest_at_end": true
   },
   {
    "folder": "40degC",
    "ambient_c": 40.0,
    "kind": "UDDS",
    "split": "test",
    "file": "11-06-18_00.10 556_UDDS_40degC_LGHG2.mat",
    "duration_h": 4.4158,
    "charge_removed_ah": 2.531,
    "temperature_min_c": 38.278,
    "temperature_max_c": 39.014,
    "rms_mv": 11.833,
    "mean_abs_mv": 7.0472,
    "p95_abs_mv": 33.632,
    "max_abs_mv": 75.599,
    "charging_time_share": 0.16276,
    "charging_error_share": 0.11574,
    "mean_charging_mv": 1.9093,
    "mean_discharging_mv": 3.0131,
    "end_error_share": 0.43389,
    "largest_at_end": true
   },
   {
    "folder": "40degC",
    "ambient_c": 40.0,
    "kind": "HWFET",
    "split": "test",
    "file": "11-06-18_08.01 556_HWFET_40degC_LGHG2.mat",
    "duration_h": 1.553,
    "charge_removed_ah": 2.5256,
    "temperature_min_c": 38.278,
    "temperature_max_c": 39.434,
    "rms_mv": 16.681,
    "mean_abs_mv": 11.176,
    "p95_abs_mv": 42.108,
    "max_abs_mv": 64.311,
    "charging_time_share": 0.069327,
    "charging_error_share": 0.066857,
    "mean_charging_mv": -8.7717,
    "mean_discharging_mv": -7.2778,
    "end_error_share": 0.32201,
    "largest_at_end": false
   },
   {
    "folder": "40degC",
    "ambient_c": 40.0,
    "kind": "LA92",
    "split": "test",
    "file": "11-06-18_12.59 556_LA92_40degC_LGHG2.mat",
    "duration_h": 2.7429,
    "charge_removed_ah": 2.5294,
    "temperature_min_c": 38.278,
    "temperature_max_c": 39.54,
    "rms_mv": 14.067,
    "mean_abs_mv": 8.8032,
    "p95_abs_mv": 36.047,
    "max_abs_mv": 78.357,
    "charging_time_share": 0.18508,
    "charging_error_share": 0.11546,
    "mean_charging_mv": -2.9599,
    "mean_discharging_mv": -2.8621,
    "end_error_share": 0.10844,
    "largest_at_end": true
   },
   {
    "folder": "40degC",
    "ambient_c": 40.0,
    "kind": "US06",
    "split": "test",
    "file": "11-06-18_19.09 556_US06_40degC_LGHG2.mat",
    "duration_h": 1.11,
    "charge_removed_ah": 2.5261,
    "temperature_min_c": 38.383,
    "temperature_max_c": 40.802,
    "rms_mv": 31.126,
    "mean_abs_mv": 20.608,
    "p95_abs_mv": 75.119,
    "max_abs_mv": 138.1,
    "charging_time_share": 0.17195,
    "charging_error_share": 0.1624,
    "mean_charging_mv": -11.885,
    "mean_discharging_mv": -18.379,
    "end_error_share": 0.29193,
    "largest_at_end": true
   },
   {
    "folder": "40degC",
    "ambient_c": 40.0,
    "kind": "Mixed1",
    "split": "development",
    "file": "11-06-18_23.41 556_Mixed1_40degC_LGHG2.mat",
    "duration_h": 2.0927,
    "charge_removed_ah": 2.531,
    "temperature_min_c": 38.383,
    "temperature_max_c": 40.171,
    "rms_mv": 18.171,
    "mean_abs_mv": 10.383,
    "p95_abs_mv": 42.898,
    "max_abs_mv": 118.53,
    "charging_time_share": 0.14606,
    "charging_error_share": 0.11705,
    "mean_charging_mv": -4.8839,
    "mean_discharging_mv": -5.3358,
    "end_error_share": 0.33681,
    "largest_at_end": true
   },
   {
    "folder": "40degC",
    "ambient_c": 40.0,
    "kind": "Mixed2",
    "split": "development",
    "file": "11-07-18_05.12 556_Mixed2_40degC_LGHG2.mat",
    "duration_h": 2.1931,
    "charge_removed_ah": 2.528,
    "temperature_min_c": 38.278,
    "temperature_max_c": 40.171,
    "rms_mv": 15.837,
    "mean_abs_mv": 9.4368,
    "p95_abs_mv": 39.969,
    "max_abs_mv": 105.18,
    "charging_time_share": 0.15319,
    "charging_error_share": 0.086079,
    "mean_charging_mv": -2.8156,
    "mean_discharging_mv": -6.9639,
    "end_error_share": 0.22427,
    "largest_at_end": true
   },
   {
    "folder": "40degC",
    "ambient_c": 40.0,
    "kind": "Mixed3",
    "split": "development",
    "file": "11-07-18_15.14 557_Mixed3_40degC_LGHG2.mat",
    "duration_h": 1.8784,
    "charge_removed_ah": 2.3749,
    "temperature_min_c": 38.383,
    "temperature_max_c": 39.96,
    "rms_mv": 18.003,
    "mean_abs_mv": 10.7,
    "p95_abs_mv": 43.324,
    "max_abs_mv": 107.61,
    "charging_time_share": 0.15125,
    "charging_error_share": 0.19312,
    "mean_charging_mv": -7.798,
    "mean_discharging_mv": -6.7939,
    "end_error_share": 0.11325,
    "largest_at_end": false
   }
  ],
  "linear": [
   {
    "folder": "n20degC",
    "ambient_c": -20.0,
    "kind": "UDDS",
    "split": "test",
    "file": "12-24-18_11.30 610_UDDS_n20degC_LGHG2.mat",
    "duration_h": 2.2752,
    "charge_removed_ah": 1.5865,
    "temperature_min_c": -20.085,
    "temperature_max_c": -17.982,
    "rms_mv": 37.697,
    "mean_abs_mv": 28.574,
    "p95_abs_mv": 74.544,
    "max_abs_mv": 220.26,
    "charging_time_share": 0.15637,
    "charging_error_share": 0.10098,
    "mean_charging_mv": 7.2911,
    "mean_discharging_mv": 20.644,
    "end_error_share": 0.1506,
    "largest_at_end": false
   },
   {
    "folder": "n20degC",
    "ambient_c": -20.0,
    "kind": "HWFET",
    "split": "test",
    "file": "12-24-18_16.54 610_HWFET_n20degC_LGHG2.mat",
    "duration_h": 0.92617,
    "charge_removed_ah": 1.5879,
    "temperature_min_c": -19.98,
    "temperature_max_c": -16.405,
    "rms_mv": 66.391,
    "mean_abs_mv": 52.666,
    "p95_abs_mv": 128.09,
    "max_abs_mv": 240.12,
    "charging_time_share": 0.06244,
    "charging_error_share": 0.023384,
    "mean_charging_mv": -11.371,
    "mean_discharging_mv": -29.965,
    "end_error_share": 0.11207,
    "largest_at_end": false
   },
   {
    "folder": "n20degC",
    "ambient_c": -20.0,
    "kind": "LA92",
    "split": "test",
    "file": "12-24-18_20.56 610_LA92_n20degC_LGHG2.mat",
    "duration_h": 1.4594,
    "charge_removed_ah": 1.5891,
    "temperature_min_c": -19.98,
    "temperature_max_c": -16.931,
    "rms_mv": 53.03,
    "mean_abs_mv": 37.705,
    "p95_abs_mv": 114.23,
    "max_abs_mv": 279.4,
    "charging_time_share": 0.17022,
    "charging_error_share": 0.11052,
    "mean_charging_mv": 4.7777,
    "mean_discharging_mv": -24.699,
    "end_error_share": 0.070377,
    "largest_at_end": false
   },
   {
    "folder": "n20degC",
    "ambient_c": -20.0,
    "kind": "US06",
    "split": "test",
    "file": "12-25-18_01.31 610_US06_n20degC_LGHG2.mat",
    "duration_h": 0.76677,
    "charge_removed_ah": 1.5932,
    "temperature_min_c": -19.875,
    "temperature_max_c": -14.617,
    "rms_mv": 135.07,
    "mean_abs_mv": 107.82,
    "p95_abs_mv": 273.0,
    "max_abs_mv": 430.22,
    "charging_time_share": 0.1566,
    "charging_error_share": 0.05735,
    "mean_charging_mv": -42.959,
    "mean_discharging_mv": -126.81,
    "end_error_share": 0.017341,
    "largest_at_end": false
   },
   {
    "folder": "n20degC",
    "ambient_c": -20.0,
