Repository: zero705/battery-cell-lab

# Battery Cell Lab
A model of one lithium-ion cell, the LG 18650HG2 (3 Ah, NMC / graphite + SiO), built from the
public test data of McMaster University. I fitted an equivalent circuit model to the lab's pulse
tests and then checked it on 62 drive-cycle tests from -20 to 40 °C that it never saw while
fitting. You give it a current and a temperature, and it gives you the voltage, the charge left
and the heat. You can also drive it with a car's power demand and see how much energy the cell
gives before it can't keep up. You can try all of this in the [Streamlit app][app], right in the
browser.
*Measured voltage (black) and the model (orange) on two drive cycles the model was not fitted
to: LA92 at 25 °C on the left, UDDS at -20 °C on the right.*

## Why

I wanted to see how close a fairly simple circuit model can get to a real cell, and how much
worse it gets in the cold. The McMaster LG HG2 dataset is good for this. It is one new cell
tested at six temperatures, with pulse tests, slow discharges and car drive cycles, and all the
raw files are public.

## Results

Over all 62 tests the median error is **29 mV RMS**. That is less than 1 % of the cell's nominal
voltage of 3.6 V.

<!-- generated: results -->
| Chamber temperature | Tests | Median error, development set | Median error, test set | Median error, all tests | Worst test | Median error, two RC pairs only |
|---|---|---|---|---|---|---|
| -20 °C | 12 | 63.6 mV | 60.0 mV | 60.7 mV | 87.2 mV | 69.7 mV |
| -10 °C | 11 | 45.6 mV | 42.8 mV | 43.6 mV | 74.6 mV | 46.4 mV |
| 0 °C | 11 | 26.6 mV | 26.1 mV | 26.6 mV | 50.7 mV | 25.5 mV |
| 10 °C | 10 | 29.3 mV | 23.8 mV | 26.2 mV | 51.9 mV | 26.1 mV |
| 25 °C | 11 | 27.9 mV | 20.7 mV | 27.0 mV | 55.8 mV | 26.9 mV |
| 40 °C | 7 | 18.0 mV | 15.4 mV | 16.7 mV | 31.1 mV | 16.6 mV |
| **All** | **62** | **29.8 mV** | **28.6 mV** | **29.0 mV** | **87.2 mV** | **29.3 mV** |
<!-- end generated -->

- Each error is the RMS over one whole test, every sample (logged every 0.1 s), from full charge
  to the end of the test, including the rest at the end.
- I made my modelling choices looking only at the Mixed1-4 cycles (development set). The other
  42 tests (test set) I ran once at the end, with the final model. The test set did as well as
  the development set, so the choices didn't just fit those few cycles.
- The last column is the same circuit without the charge-transfer (Butler-Volmer) term. From
  0 °C up the term changes the median by at most 1.1 mV. In the cold it helps: at -20 °C the
  median goes from 69.7 to 60.7 mV, and the worst test from 135 to 87 mV.

Every single test is listed in [docs/method.md](docs/method.md#6-every-test).

### Where it goes wrong

The biggest problem is charging in the cold. In all twelve -20 °C tests the model's voltage is
too high while the cell is being charged by regenerative braking, by 81 to 104 mV on average.
Charging is only 15 % of the time at -20 °C, but 34 % of the squared error comes from it
(medians over the tests). While the cell is discharging, the mean error stays within 20 mV in
eleven of the twelve tests. US06 is the exception, 54 mV low.

I think there are two reasons for this. The fit only sees the cold cell being charged in the
short 10 s pulses of the HPPC test, at most 1.5 A. And the charge-transfer term in the model is

### Checks against the dataset

- The dataset's report gives the 10 s discharge resistance at 50 % state of charge as 179.3,
  89.8, 53.0, 36.7, 27.2 and 23.6 mΩ from -20 to 40 °C. I read the same pulses from the raw
  files, and five of the six match within 0.5 mΩ. At 10 °C I get 38.0 mΩ, 1.3 mΩ higher than
  the report.
- In the cold the lab limited the current, for example to 6 A of discharge at -20 °C. Because of
  this, in the -20 °C US06 test the cell gave only 82 % of the discharge energy the first cycle
  asked for. My virtual lab, with the same demand and the same limits, gives 79 %.
- All 206 files are checked against the SHA-256 hashes that Mendeley publishes.

## Problems I found in the data

I went through all 206 files with `tools/audit_dataset.py`. Most problems are small and easy to
handle, like repeated time stamps or a Wh column that doesn't follow the energy. But eight of the
drive-cycle tests can't be used:

- HWFET at 25 °C has no current at all, the file is just 10 minutes of rest.
- LA92 at 10 °C has time going backwards in four places, and three rows with no values.
- Mixed4 at -10 °C has a 416 s gap in its log early in the drive, while the cycle was running.
  So the charge that moved during the gap is unknown.
- Mixed4 to Mixed8 at 40 °C were actually run at 23 to 24 °C, and stopped after 0.19 Ah.

The dataset also has no Mixed3 at 0 and 10 °C, which leaves 62 tests. Two more things in the
data matter for the model: in the cold the lab limited the current (see above), and at 40 °C
the cell gave less charge than at 25 °C. All of this is in [docs/data.md](docs/data.md).

File: requirements.txt
# What the app needs on Streamlit Community Cloud (choose Python 3.12 or later there). The app
# imports the model from src/ directly, so the package itself doesn't have to be installed.
# The versions are pinned to a set the tests pass with, so a new release can't change the
# deployed app without me seeing it first: Dependabot suggests updates, and CI tests each one.
numpy==2.5.4
scipy==1.18.1
pandas==3.0.6
streamlit==1.64.0
altair==6.3.0
